Repository: anbu-nems/CMLTRPCNN

## Overview

CMLTRPCNNv7.7 (PCNN) predicts the dielectric constant (εᵣ) of ABO₃ perovskite ceramics by decomposing every prediction into four physically interpretable contributions:

```
εᵣ = εᵣ_CM  +  δ_LST (≥0)  +  δ_tilt (≤0)  +  δ_res (confidence-gated)
```

| Branch | Physics law | Constraint | Mean contribution |
|--------|-------------|------------|-------------------|
| εᵣ_CM | Clausius-Mossotti baseline (Shannon polarizability) | parameter-free | 46.2 % |
| δ_LST | Lyddane-Sachs-Teller soft-mode enhancement | ≥ 0 (Softplus) | +54.1 % |
| δ_tilt | Goldschmidt/Reaney octahedral tilt suppression | ≤ 0 (−Softplus) | −0.68 % |

File: data/Perovskite_dielectric_train.csv (part 2 of 2)
formula,sintering_temp_C,sintering_time_h,sintering_time_missing,crystal_system,phase_transition,epsilon_r
Ca1Li0.2667Nb0.5333Ti0.2O3,1150,4.0,1,perovskite,0,38.6
Ca1Fe0.5Nb0.5O3,1250,4.0,1,orthorhombic,0,38.6
Ba1Eu0.5Ta0.5O3,1625,4.0,1,perovskite,0,38.8
Ba1Dy0.5Nb0.5O3,1600,4.0,1,perovskite,0,38.9
Ba1.5Sr1.5La1Nb3O12,1405,4.0,1,rhombohedral,0,38.9
Ba3.0Zn0.993Nb1.986W0.014O9,1380,4.0,1,perovskite,0,39.0
Ba1Tb0.5Nb0.5O3,1600,4.0,1,perovskite,0,39.0
Ca4Sr1Ta2Ti1O12,1625,4.0,1,orthorhombic,0,39.0
Sr2La2Ti1Nb2O12,1450,4.0,1,hexagonal,0,39.0
Ba1Dy0.5Ta0.5O3,1625,4.0,1,perovskite,0,39.1
La6Zn1Ti4O18,1600,4.0,1,perovskite,0,37.7
Ba5Sr1Nb4Zr1O18,1600,4.0,1,rhombohedral,0,37.6
Ba1Sm0.5Ta0.5O3,1625,4.0,1,tetragonal,0,37.6
Ba1Co0.3Y0.05Nb0.65O3,1380,4.0,1,perovskite,0,37.0
Ca0.35La0.65Ti0.35Al0.65O3,1600,4.0,1,rhombohedral,0,37.0
Ca0.66Ti0.66La0.17Nd0.17Ga0.34O3,1540,4.0,1,perovskite,0,49.0
Ba1Y0.5Nb0.5O3,1600,4.0,1,perovskite,0,37.0
Ca4.18Co0.82Nb2Ti1O12,1550,4.0,1,orthorhombic,0,37.0
Ca4.85Zn0.15Ta2Ti1O12,1625,4.0,1,orthorhombic,0,37.0
Ca4.82Mg0.18Ta2Ti1O12,1625,4.0,1,orthorhombic,0,37.0
Sr2La4Ti5O18,1625,4.0,1,perovskite,0,39.2
Ba1In0.5Ta0.5O3,1625,4.0,1,perovskite,0,37.2
Ba1Y0.5Ta0.5O3,1625,4.0,1,perovskite,0,37.3
Ca0.6Sr0.5Al0.3Nb0.3Ti0.5O3.3,1500,4.0,1,perovskite,0,37.3
Ba1La0.5Nb0.5O3,1650,4.0,1,perovskite,0,37.4
Sr0.92Li0.23Nb0.69Ti0.08O3,1350,4.0,1,perovskite,0,42.3
Ba3La1Ta3O12,1500,4.0,1,rhombohedral,0,39.4
Ba1Zn0.25Ti0.25Ta0.5O3,1500,4.0,1,cubic,0,39.6
Ba1Zn0.3333Nb0.6667O3,1390,4.0,1,cubic,0,41.1
Ca1Ti0.5Al0.25Ta0.25O3,1500,4.0,1,orthorhombic,0,41.4
Ba1Nd0.5Nb0.5O3,1500,4.0,1,perovskite,0,41.9
Ca4.38Ni0.62Nb2Ti1O12,1550,4.0,1,orthorhombic,0,42.0
Ba1Zn0.3167Nb0.6333Zr0.05O3,1450,4.0,1,cubic,0,42.0
Ca3Sr2Ta2Ti1O12,1600,4.0,1,orthorhombic,0,42.0
Ba0.8Sr0.2Zn0.3133Ta0.6267Ti0.06O3,1400,4.0,1,perovskite,0,42.0
Ca1Zr0.9Ti0.1O3,1515,4.0,1,orthorhombic,0,42.0
La0.4Sr0.6Al0.4Ti0.6O3,1680,4.0,1,perovskite,0,42.1
Ca1La2Nd2Ti4O15,1525,4.0,1,hexagonal,0,42.3
Ca1La0.5Nd0.5Ti4O15,1525,4.0,1,hexagonal,0,42.3
Ca1La4Ti4O15,1550,4.0,1,hexagonal,0,41.1
Sr5Ta4O15,1610,4.0,1,hexagonal,0,41.0
Ca0.65Sm0.35Ti0.65Al0.35O3,1450,4.0,1,orthorhombic,0,41.0
Ba0.75Sr0.25Zn0.3133Ta0.6267Ti0.06O3,1400,4.0,1,perovskite,0,40.0
Ba1Ho0.5Ta0.5O3,1625,4.0,1,perovskite,0,39.6
Ba1Sm0.5Nb0.5O3,1500,4.0,1,perovskite,0,39.7
Ba1Yb0.5Ta0.5O3,1625,4.0,1,perovskite,0,39.7
Ca0.65Ti0.65Sm0.315Nd0.035Al0.35O3,1415,4.0,1,orthorhombic,0,39.7
Ba1Gd0.5Nb0.5O3,1600,4.0,1,perovskite,0,40.0
Ba2Sr1La1Nb3O12,1400,4.0,1,rhombohedral,0,39.5
Ba1Eu0.5Nb0.5O3,1600,4.0,1,perovskite,0,40.0
Ca1Fe0.5Nb0.5O3,1500,4.0,1,perovskite,0,40.0
Ba1Zn0.2667Co0.0667Nb0.6667O3,1410,4.0,1,cubic,0,40.0
Ba1Zn0.3333Nb0.6667O3,1390,4.0,1,cubic,0,40.0
Ba0.3Sr0.7Zn0.3333Nb0.6667O3,1500,4.0,1,cubic,0,40.0
Ba8Ta4Ti3O24,1400,4.0,1,hexagonal,0,40.0
Ca4Zn1Nb2Ti1O12,1550,4.0,1,orthorhombic,0,40.0
Pb0.6Ca0.4Zr1O3,1450,4.0,1,perovskite,0,94.0
Pb0.48Ca0.52Fe0.475Nb0.475Sn0.05O3,1150,4.0,1,orthorhombic,0,94.3
Ca0.4Sm0.4Ti1O3,1450,4.0,1,orthorhombic,0,94.5
Ca0.268Sm0.268Ti0.67Li0.165Sm0.165Ti0.33O3,1300,4.0,1,perovskite,0,95.5
Ca0.56Sm0.56Ti0.7Li0.15Nd0.15Ti0.3O3,1300,4.0,1,orthorhombic,0,98.0
Ca0.28Sm0.28Ti0.7Li0.15Nd0.15Ti0.3O3,1200,4.0,1,perovskite,0,99.0
Pb0.5Ca0.5Fe0.45Nb0.45Sn0.1O3,1150,4.0,1,orthorhombic,0,99.6
Ca0.6Sm0.2667Ti1O3,1450,4.0,1,orthorhombic,0,101.0
Pb0.5Ca0.5Fe0.475Nb0.475Sn0.05O3,1150,4.0,1,orthorhombic,0,102.0
Ca0.9La0.1Mg0.05Ti0.95O3,1350,4.0,1,perovskite,0,102.5
Ca0.3La0.1333Li0.25Nd0.25Ti1O3,1400,4.0,1,cubic,0,105.0
Pb0.48Ca0.52Fe0.45Nb0.45Sn0.1O3,1150,4.0,1,orthorhombic,0,93.6
Pb0.45Ca0.55Fe0.5Nb0.5O3,1100,4.0,1,perovskite,0,92.6
Pb0.5Ca0.5Fe0.5Ta0.5O3,1250,4.0,1,cubic,0,83.9
Pb0.45Ca0.55Fe0.45Nb0.45Sn0.1O3,1150,4.0,1,perovskite,0,85.0
Pb0.45Ca0.55Fe0.45Nb0.45Zr0.1O3,1200,4.0,1,perovskite,0,85.0
Ba1Ti0.5Ga0.25Nb0.25O3,1500,4.0,1,tetragonal,0,86.0
Pb0.45Ca0.55Fe0.475Nb0.475Sn0.05O3,1150,4.0,1,orthorhombic,0,86.3
Ca0.6La0.2667Ti1O3,1400,4.0,1,cubic,0,109.0
Pb0.5Ca0.5Fe0.495Nb0.495Zr0.01O3,1150,4.0,1,orthorhombic,0,86.3
Ca0.9Sm0.1Mg0.05Ti0.95O3,1550,4.0,1,perovskite,0,87.0
Pb0.45Ca0.55Fe0.475Nb0.475Zr0.05O3,1200,4.0,1,orthorhombic,0,87.0
Pb0.46Ca0.54Fe0.45Nb0.45Sn0.1O3,1150,4.0,1,orthorhombic,0,87.8
Pb0.46Ca0.54Fe0.475Nb0.475Sn0.05O3,1150,4.0,1,orthorhombic,0,88.2
Ca0.9La0.1Mg0.05Ti0.95O3,1500,4.0,1,orthorhombic,0,90.4
Pb0.46Ca0.46La0.08Fe0.5Nb0.5O3,1190,4.0,1,perovskite,0,90.8
Pb0.45Ca0.55Fe0.45Nb0.45Sn0.1O3,1150,4.0,1,orthorhombic,0,86.7
Pb0.45Ca0.55Fe0.25Nb0.48Ta0.02O3,1150,4.0,1,cubic,0,82.0
Pb0.63Ca0.37Zr1O3,1450,4.0,1,perovskite,0,110.0
Ca0.16Sm0.16Li0.3Nd0.3Ti1O3,1300,4.0,1,perovskite,0,110.0
Ca0.2Li0.34Nd0.38La0.04Ti1O3,1350,4.0,1,tetragonal,0,132.6
Sr4Ce2Ti7O22,1325,4.0,1,cubic,1,133.0
Sr0.8Ca0.2Ti1O3,1400,4.0,1,perovskite,0,133.9
Sr0.571Ce0.286Ti1O3,1350,4.0,1,cubic,1,136.0
Ca0.4Li0.24Nd0.28La0.04Ti1O3,1350,4.0,1,orthorhombic,0,136.4
Ca1Zr0.3Ti0.7O3,1430,4.0,1,perovskite,0,138.0
Pb0.6Ca0.4Fe0.475Nb0.475Sn0.05O3,1150,4.0,1,cubic,0,139.4
Pb0.6Zr0.6Ca0.4Fe0.2Nb0.2O3,1250,4.0,1,perovskite,0,140.7
Ca1Zr0.2Ti0.8O3,1430,4.0,1,perovskite,0,141.0
Ca0.6Li0.14Nd0.21La0.04Ti1O3,1350,4.0,1,orthorhombic,0,142.0
Sr1Nd0.5Nb0.5O3,1575,4.0,1,perovskite,0,37.0
Sr5Ce2Ti8O25,1325,4.0,1,cubic,1,142.0
Pb0.7Ca0.3Zr1O3,1400,4.0,1,perovskite,0,132.0
Ca0.6Li0.15Nd0.1833La0.0333Ti1O3,1350,4.0,1,orthorhombic,0,128.2
Pb0.56Ca0.44Fe0.5333W0.0667Nb0.4O3,930,4.0,1,perovskite,0,127.2
Pb0.6Ca0.4Fe0.495Nb0.495Zr0.01O3,1150,4.0,1,perovskite,0,126.7
Ca0.2Li0.25Nd0.25La0.1Nd0.1Ti1O3,1350,4.0,1,perovskite,1,110.4
Pb0.95Ca0.05Zr1O3,1250,4.0,1,perovskite,0,112.0
Pb0.05Fe0.0333W0.0167Pb0.475Ca0.475Fe0.475Nb0.475O3,1000,4.0,1,perovskite,0,112.2
Ca0.4Li0.3Nd0.3Ti1O3,1350,4.0,1,perovskite,0,112.6
Ca0.3Li0.35Sm0.35Ti1O3,1300,4.0,1,orthorhombic,0,114.0
Pb0.475Ca0.475La0.05Fe0.45Nb0.45Ti0.1O3,1200,4.0,1,orthorhombic,0,116.6
Na0.15La0.15Li0.35Sm0.35Ti1O3,1300,4.0,1,orthorhombic,0,117.0
Ca0.2Li0.1Nd0.1Ti0.4O3,1300,4.0,1,perovskite,0,110.0
Ca0.6Li0.05Nd0.05La0.1Nd0.1Ti1O3,1350,4.0,1,orthorhombic,0,117.0
Pb0.65Ca0.35Zr1O3,1450,4.0,1,perovskite,0,118.0
Ca0.8Sm0.1333Ti1O3,1450,4.0,1,orthorhombic,0,119.3
Ca0.4Li0.25Nd0.2833La0.0333Ti1O3,1350,4.0,1,orthorhombic,0,121.3
Ca0.45Li0.125Nd0.225Dy0.1Ti1O3,1350,4.0,1,orthorhombic,0,121.3
Ca0.5Li0.2Nd0.2333La0.0333Ti1O3,1350,4.0,1,orthorhombic,0,123.0
Ca0.4Li0.15Nd0.15La0.1Nd0.1Ti1O3,1350,4.0,1,orthorhombic,0,117.0
Ba1Mg0.167Ta0.33Ti0.5O3,1550,4.0,1,perovskite,0,76.6
Pb0.4Ca0.6Mg0.3Nb0.6Sn0.1O3,1280,4.0,1,tetragonal,0,52.2
Ca0.8La0.1333Ti0.5Mg0.1667Nb0.3333O3,1490,4.0,1,perovskite,1,52.4
Ca1La4Ti5O17,1550,4.0,1,orthorhombic,0,53.7
Ca1Ti0.4Mg0.2Nb0.4O3,1450,4.0,1,perovskite,0,54.0
La0.5333Ti0.8Al0.2O3,1400,4.0,1,perovskite,0,54.0
Ba1Zn0.25Ti0.25Nb0.5O3,1400,4.0,1,cubic,0,54.8
Sm0.5Li0.5Ti1O3,1350,4.0,1,perovskite,0,55.0
Ca1Li0.1667Nb0.3333Ti0.5O3,1150,4.0,1,perovskite,0,55.0
Pb0.2Zr0.2Ca0.8Fe0.4Nb0.4O3,1250,4.0,1,orthorhombic,0,55.1
Ba4La2Ti3Nb2O18,1450,4.0,1,rhombohedral,0,55.1
Ca1Li0.1667Nb0.3333Ti0.5O3,1150,4.0,1,perovskite,0,55.2
Ca1La4Ti5O17,1500,4.0,1,orthorhombic,0,57.0
Ba5La1Ti2Nb3O15,1420,4.0,1,rhombohedral,0,57.3
Ca4.6Zn0.4Nb4Ti1O17,1260,4.0,1,perovskite,1,52.0
Ca0.7Ti0.7La0.3Ga0.3O3,1450,4.0,1,perovskite,0,52.0
Ca1Ti0.6Al0.2Ta0.2O3,1500,4.0,1,orthorhombic,0,52.0
Ba3La2Ti2Nb2O15,1460,4.0,1,hexagonal,0,49.8
Pb0.7Ca0.3La0.5Mg0.5Nb0.5O3,1350,4.0,1,cubic,0,50.0
La0.8333Mg0.25Ti0.75O3,1400,4.0,1,perovskite,0,50.0
Ca0.5La0.5Zn0.25Ti0.75O3,1550,4.0,1,orthorhombic,0,50.0
Ba2Sr3Nb4O15,1400,4.0,1,hexagonal,0,50.0
Ca1Zr0.6Ti0.4O3,1470,4.0,1,orthorhombic,0,50.0
Pb0.4Ca0.6Mg0.1667Nb0.3333Sn0.5O3,1280,4.0,1,tetragonal,0,57.4
La0.5333Ni0.2Ti1O3,1340,4.0,1,perovskite,0,50.7
Ca0.75Ti0.75Sm0.25Al0.25O3,1450,4.0,1,orthorhombic,0,51.0
Ba3Sr2Nb4O15,1400,4.0,1,hexagonal,0,51.0
Ca0.7La0.3Mg0.15Ti0.85O3,1500,4.0,1,orthorhombic,0,51.2
La0.66Ni0.01Ti1O3,1380,4.0,1,perovskite,0,51.4
La0.3Al0.3Sr0.7Ti0.7O3,1680,4.0,1,perovskite,0,52.0
Li0.5Sm0.5Ti1O3,1300,4.0,1,orthorhombic,0,52.0
Ba1Sm0.3Bi0.2Nb0.5O3,1300,4.0,1,perovskite,0,50.8
Pb0.4Ca0.6Fe0.475Nb0.475Sn0.05O3,1150,4.0,1,orthorhombic,0,78.0
La0.5667Ti0.85Al0.15O3,1375,4.0,1,orthorhombic,0,57.7
La0.6167Ni0.075Ti1O3,1340,4.0,1,perovskite,0,58.0
Ba1Ti0.4Ga0.3Nb0.3O3,1500,4.0,1,tetragonal,0,66.0
La0.6133Ti0.92Al0.08O3,1350,4.0,1,orthorhombic,0,66.9
Ca0.8Ti0.8Sm0.2Mg0.1Ti0.1O3,1550,4.0,1,perovskite,0,68.0
Ca1Ti0.6Mg0.1333Nb0.2667O3,1450,4.0,1,perovskite,0,68.0
Pb0.4Ca0.6Fe0.495Nb0.495Zr0.01O3,1150,4.0,1,perovskite,0,68.7
La0.6467Ni0.03Ti1O3,1375,4.0,1,perovskite,0,69.4
Pb0.4Ca0.6Fe0.45Nb0.45Sn0.1O3,1150,4.0,1,orthorhombic,0,70.3
La0.64Ti0.96Al0.04O3,1325,4.0,1,orthorhombic,0,71.9
Pb0.5Ca0.5Zr0.95Ti0.05O3,1350,4.0,1,rhombohedral,0,72.0
La0.64Ti0.96Al0.04O3,1325,4.0,1,perovskite,0,72.0
Pb0.5Ca0.5Zr1O3,1500,4.0,1,perovskite,0,74.0
Ca1Ti0.7Al0.15Ta0.15O3,1500,4.0,1,orthorhombic,0,65.4
Pb0.1Fe0.0667W0.0333Pb0.18Ca0.72Fe0.45Nb0.45O3,1000,4.0,1,perovskite,0,65.3
Pb0.4Ca0.6Mg0.255Nb0.255Sn0.01O3,1350,4.0,1,perovskite,0,65.0
La0.3Mg0.15Ti0.85Ca0.7O3,1500,4.0,1,orthorhombic,0,58.8
Ca1Zr0.5Ti0.5O3,1470,4.0,1,orthorhombic,0,59.0
La0.6333Ni0.05Ti1O3,1360,4.0,1,perovskite,0,59.6
Ba1Ti0.85Mn0.15O3,1400,4.0,1,perovskite,0,60.0
Ca1Ti0.4Mg0.2Ta0.4O3,1350,4.0,1,orthorhombic,0,60.2
Ba1Pr0.3Bi0.02Nb0.5O3,1300,4.0,1,perovskite,0,60.7
Ca2Ba3Ta2Ti1O12,1525,4.0,1,cubic,0,61.0
Ca1Ti0.6Mg0.1333Nb0.2667O3,1450,4.0,1,perovskite,0,62.9
Pb0.4Ca0.6Mg0.3233Nb0.6467Sn0.03O3,1280,4.0,1,tetragonal,0,63.0
La0.6Ti0.9Al0.1O3,1350,4.0,1,perovskite,0,63.0
La0.6533Ni0.02Ti1O3,1380,4.0,1,perovskite,0,63.3
Ba1Mg0.2W0.2Ti0.6O3,1500,4.0,1,hexagonal,0,63.9
Pb0.4Ca0.6Mg0.3367Nb0.6733Sn0.01O3,1280,4.0,1,tetragonal,0,64.7
La0.6Ti0.9Al0.1O3,1350,4.0,1,orthorhombic,0,62.6
Sr1La0.5Nb0.5O3,1575,4.0,1,perovskite,0,37.0
Ca1Li0.2667Nb0.5333Sn0.2O3,1150,4.0,1,perovskite,0,23.3
Ba1La0.5Ta0.5O3,1625,4.0,1,perovskite,0,37.0
Ba1Ti0.1Co0.45W0.45O3,1425,4.0,1,perovskite,0,24.0
Ba0.98Zn0.5W0.5O2.98,1250,4.0,1,cubic,0,24.0
Ba1Mg0.333Ta0.667O3,1640,4.0,1,trigonal,0,24.0
Ca1Pr0.5Ta0.5O3,1600,4.0,1,monoclinic,0,24.0
Ba1Mg0.283Ta0.567Sn0.15O3,1640,4.0,1,hexagonal,0,24.0
Ba1Ti0.5Ni0.25W0.25O3,1425,4.0,1,perovskite,0,24.2
Ba1Hf1O3,1750,4.0,1,cubic,0,24.2
Ba1Mg0.33Ta0.63Ti0.017W0.017O3,1600,4.0,1,hexagonal,0,24.5
Ba0.9925Mg0.33Ta0.67O3,1600,4.0,1,hexagonal,0,24.7
Ba1Mg0.33Ta0.53Ti0.067W0.067O3,1590,4.0,1,perovskite,0,23.6
Sr1Hf1O3,1750,4.0,1,orthorhombic,0,23.5
Ca1Li0.2333Nb0.4667Sn0.3O3,1150,4.0,1,orthorhombic,0,22.6
Ba0.99Zn0.5W0.5O2.99,1250,4.0,1,cubic,0,23.0
Ca1La0.5Ta0.5O3,1600,4.0,1,monoclinic,0,23.0
Nd1Mg0.5Ti0.5O3,1650,4.0,1,perovskite,0,23.0
Ca0.07Mg0.93Ti1O3,1150,4.0,1,perovskite,1,23.0
La1Al1O3,1650,4.0,1,rhombohedral,0,23.4
Ba1Zn0.1667Co0.1667Ta0.2222Nb0.2222Sb0.2222O3,1575,4.0,1,perovskite,0,24.9
Ba1Co0.3333Ta0.6667O3,1500,4.0,1,hexagonal,0,25.0
Ca1Er0.5Ta0.5O3,1600,4.0,1,monoclinic,0,26.4
Ba1Ti0.3Zn0.35W0.35O3,1420,4.0,1,perovskite,0,26.4
Ba1Ti0.55Ni0.225W0.225O3,1425,4.0,1,perovskite,0,26.5
Ca1Eu0.5Ta0.5O3,1600,4.0,1,monoclinic,0,26.8
Ca1Y0.5Ta0.5O3,1600,4.0,1,monoclinic,0,27.0
Ca0.6Ba0.4Y0.5Ta0.5O3,1600,4.0,1,perovskite,0,27.0
Ba5Nb2Ta2O15,1475,4.0,1,hexagonal,0,27.0
Ba1Mg0.1333Zn0.2Ta0.6667O3,1600,4.0,1,hexagonal,0,27.0
Ca1Zr1O3,1515,4.0,1,orthorhombic,0,27.0
Ba1Mg0.3Ta0.6Ti0.1O3,1600,4.0,1,trigonal,0,26.3
Ca1Yb0.5Ta0.5O3,1600,4.0,1,monoclinic,0,25.8
Sr2Al1Nb1O6,1600,4.0,1,perovskite,0,25.0
Sm1Mg0.5Ti0.5O3,1650,4.0,1,orthorhombic,0,25.0
Nd1Al1O3,1650,4.0,1,rhombohedral,0,22.3
Ca1Li0.3Nb0.6Sn0.1O3,1150,4.0,1,perovskite,0,25.2
Ba1Ti0.5Zn0.25W0.25O3,1420,4.0,1,cubic,0,25.4
Ba5Nb3Ta1O15,1500,4.0,1,hexagonal,0,25.7
Ca1Sm0.5Ta0.5O3,1600,4.0,1,monoclinic,0,25.8
Ba1Mg0.3183Ta0.67O3,1600,4.0,1,hexagonal,0,25.1
Ba1Yb0.5Ta0.5O3,1700,4.0,1,cubic,0,22.1
Ba1Mg0.5W0.5O3,1550,4.0,1,cubic,0,17.0
Ba1Mg0.34W0.35Ti0.31O3,1500,4.0,1,hexagonal,0,17.1
Ba1Ni0.5W0.5O3,1450,4.0,1,cubic,0,17.1
Ba1Mg0.33Ta0.13Ti0.267W0.267O3,1560,4.0,1,hexagonal,0,17.4
Dy1Al1O3,1650,4.0,1,orthorhombic,0,17.6
Ba1Ni0.5W0.5O3,1450,4.0,1,cubic,0,18.1
Sr1Ni0.5W0.5O3,1570,4.0,1,cubic,0,18.3
Gd1Al1O3,1650,4.0,1,orthorhombic,0,18.4
Sr2Al1Nb1O6,1550,4.0,1,perovskite,0,19.0
Ba1.2Sr0.8Sm1Sb1O6,1500,4.0,1,perovskite,0,19.0
Ba1Zn0.5W0.5O3,1250,4.0,1,cubic,0,19.0
Nd1Mg0.47Ba0.03Sn0.5O3,1600,4.0,1,cubic,0,19.1
Ba1Mg0.33W0.35Ti0.32O3,1500,4.0,1,hexagonal,0,16.3
Er1Al1O3,1650,4.0,1,orthorhombic,0,16.3
Pb0.6Ca0.4Fe0.45Nb0.45Sn0.1O3,1150,4.0,1,cubic,0,142.6
Ba1Mg0.335W0.335Ti0.33O3,1500,4.0,1,perovskite,0,13.1
Ba1Ti0.39Co0.305W0.305O3,1400,4.0,1,perovskite,0,14.0
Ba1Mg0.35W0.33Ti0.32O3,1500,4.0,1,hexagonal,0,14.4
Nd1Mg0.45Co0.05Sn0.5O3,1550,4.0,1,perovskite,0,19.2
Ba1Mg0.34W0.32Ti0.34O3,1500,4.0,1,hexagonal,0,14.4
Ba1Mg0.34W0.33Ti0.33O3,1500,4.0,1,hexagonal,0,15.1
Ba1Mg0.35W0.34Ti0.31O3,1500,4.0,1,hexagonal,0,15.4
Ba1Mg0.33W0.33Ti0.33O3,1550,4.0,1,hexagonal,0,15.4
Ba1Mg0.33W0.34Ti0.33O3,1500,4.0,1,hexagonal,0,15.6
Y1Al1O3,1650,4.0,1,hexagonal,0,15.7
Sr2Sm1Sb1O6,1550,4.0,1,perovskite,0,16.0
Ba1Mg0.34W0.32Ti0.34O3,1500,4.0,1,hexagonal,0,14.5
Ba0.5Sr0.5Zn0.1667Co0.1667Ta0.2222Nb0.2222Sb0.2222O3,1550,4.0,1,perovskite,0,27.0
Ca1La0.5Ta0.5O3,1500,4.0,1,monoclinic,0,19.5
Ba2Sm1Sb1O6,1500,4.0,1,cubic,0,20.7
Sr0.985La0.01Mg0.5W0.5O3,1550,4.0,1,tetragonal,0,20.7
Ba2Mg0.9Ca0.1W1O6,1500,4.0,1,cubic,0,20.8
Ca1Sm0.5Nb0.5O3,1500,4.0,1,perovskite,0,20.9
Ba0.95Zn0.5W0.5O2.95,1250,4.0,1,cubic,0,21.0
Nd1Mg0.5Sn0.4Ti0.1O3,1550,4.0,1,perovskite,0,21.1
Ba1Ti0.4Zn0.3W0.3O3,1420,4.0,1,hexagonal,0,21.2
Ca1Yb0.5Ta0.5O3,1500,4.0,1,perovskite,0,21.2
Sr1Co0.5W0.5O3,1450,4.0,1,cubic,0,21.2
Ca1Hf1O3,1750,4.0,1,orthorhombic,0,21.4
Ba1Ti0.45Ni0.275W0.275O3,1425,4.0,1,perovskite,0,21.6
Ca1La0.5Nb0.5O3,1500,4.0,1,perovskite,0,20.6
Nd1Mg0.43Ca0.07Sn0.5O3,1550,4.0,1,perovskite,0,19.5
Ca1Sm0.5Ta0.5O3,1500,4.0,1,perovskite,0,19.6
Ba1Mg0.33Ta0.33Ti0.167W0.167O3,1580,4.0,1,rhombohedral,0,19.7
Ba1Co0.5W0.5O3,1390,4.0,1,cubic,0,19.3
Ba1Mg0.46W0.46Ti0.08O3,1500,4.0,1,cubic,0,20.0
Ba1Mg0.333Ta0.567W0.05Ti0.05O3,1550,4.0,1,rhombohedral,0,20.0
Ba1Ti0.4Ni0.3W0.3O3,1425,4.0,1,hexagonal,0,20.0
Ba1Mg0.49Y0.006667W0.496667O3,1575,4.0,1,cubic,0,20.0
Ba0.97La0.02Mg0.5W0.5O3,1450,4.0,1,cubic,0,20.0
Ba1La0.5Ta0.5O3,1450,4.0,1,cubic,0,27.1
Sr1La0.5Ta0.5O3,1500,4.0,1,cubic,0,27.1
Sr1Nd0.5Ta0.5O3,1500,4.0,1,cubic,0,27.1
Ba1Ho0.5Ta0.5O3,1625,4.0,1,tetragonal,0,33.5
Ba8Zn1Nb5.4Sb0.6O24,1425,4.0,1,perovskite,0,33.6
Ba0.99Co0.2333Zn0.1Nb0.6667O3,1450,4.0,1,hexagonal,0,33.7
Ba2Sr3Ta4O15,1600,4.0,1,hexagonal,0,33.7
Sr0.35Ba0.65Y0.5Nb0.5O3,1600,4.0,1,perovskite,0,33.8
Ba0.99La0.0067Co0.2333Zn0.1Nb0.6667O3,1425,4.0,1,perovskite,0,34.0
Ba10Ta7.52Ti0.48O30,1400,4.0,1,hexagonal,0,34.0
Ca0.5Sm0.5Mg0.25Ti0.75O3,1550,4.0,1,perovskite,0,34.0
Sr1Gd0.5Nb0.5O3,1575,4.0,1,perovskite,0,34.0
Ba3Sr2Ta4O15,1575,4.0,1,hexagonal,0,33.2
Sr0.5La0.5Ti0.5Al0.5O3,1550,4.0,1,cubic,1,33.0
Li0.774Zr0.057Nb1O3,1150,4.0,1,orthorhombic,0,33.0
Ba1Yb0.5Ta0.5O3,1625,4.0,1,perovskite,0,32.0
Ca1Er0.5Nb0.5O3,1550,4.0,1,perovskite,0,32.0
Sr1Nd0.5Ta0.5O3,1600,4.0,1,perovskite,0,32.0
Sr1Ho0.5Nb0.5O3,1600,4.0,1,perovskite,0,32.0
Sr1Y0.5Nb0.5O3,1600,4.0,1,perovskite,0,32.0
Ba1Co0.33Nb0.665Y0.005O3,1380,4.0,1,perovskite,0,34.0
Sr1Er0.5Nb0.5O3,1575,4.0,1,perovskite,0,32.0
Ba1Sn0.226Zn0.258Nb0.516O3,1500,4.0,1,cubic,0,32.0
Ba5Nb3Ta1O15,1435,4.0,1,hexagonal,0,32.2
Ba6Nb4Zr1O18,1625,4.0,1,rhombohedral,0,32.4
Sr0.05Ba0.95Y0.5Ta0.5O3,1600,4.0,1,perovskite,0,32.5
Ba1Ti0.1Zn0.45W0.45O3,1380,4.0,1,cubic,0,33.0
Ba0.95Sr0.05Y0.5Ta0.5O3,1600,4.0,1,perovskite,0,33.0
Ba0.95Ca0.05Yb0.475Y0.025Nb0.5O3,1600,4.0,1,perovskite,0,34.0
Ba1Yb0.5Nb0.5O3,1600,4.0,1,perovskite,0,36.0
Ba1Tb0.5Ta0.5O3,1625,4.0,1,tetragonal,0,36.0
Pb0.2Ca1.1333Nb0.6667O3,1350,4.0,1,perovskite,0,36.0
Ba1Zn0.3333Nb0.6667O3,1400,4.0,1,hexagonal,0,36.0
Sr1Sm0.5Nb0.5O3,1575,4.0,1,perovskite,0,36.0
Ca4Ni1Nb2Ti1O12,1550,4.0,1,orthorhombic,0,36.0
Ca4.88Co0.12Ta2Ti1O12,1625,4.0,1,orthorhombic,0,36.0
Ba8Ta4.32Ti2.6O24,1400,4.0,1,hexagonal,0,36.0
Sr3La1Nb3O12,1430,4.0,1,hexagonal,0,36.0
La6Mg1Ti4O18,1625,4.0,1,perovskite,0,36.3
Sr0.05Ba0.95Y0.5Nb0.5O3,1600,4.0,1,perovskite,0,36.3
Ba1Nd0.5Ta0.5O3,1500,4.0,1,perovskite,0,36.0
La0.5Sr0.5Al0.5Ti0.5O3,1680,4.0,1,perovskite,0,35.9
Ba1Zn0.0833Mg0.25Nb0.6667O3,1500,4.0,1,hexagonal,0,34.0
Ba2Sr1Y1Nb3O12,1450,4.0,1,rhombohedral,0,34.1
La0.8333Ti0.5Al0.5O3,1425,4.0,1,orthorhombic,0,34.4
Ba1Co0.2333Zn0.1Nb0.6667O3,1400,4.0,1,hexagonal,0,34.5
Ba1Sr2Y1Nb3O12,1450,4.0,1,rhombohedral,0,34.7
Sr1Tb0.5Nb0.5O3,1575,4.0,1,perovskite,0,34.0
Ba10Ta7.04Ti1.2O30,1400,4.0,1,hexagonal,0,35.0
Sr1Cr0.5Nb0.5O3,1600,4.0,1,cubic,0,35.0
Ba1Ni0.1167Zn0.2167Nb0.6667O3,1450,4.0,1,hexagonal,0,35.0
Ca4.75Ni0.25Ta2Ti1O12,1625,4.0,1,perovskite,0,35.0
Ba2Sr3Ta4O15,1575,4.0,1,hexagonal,0,35.2
cCa0.05Ba0.95Y0.5Nb0.5O3,1550,4.0,1,perovskite,0,35.2
Ba1Zn0.2Co0.1333Nb0.6667O3,1450,4.0,1,perovskite,0,35.5
Ba1Eu0.5Ta0.5O3,1625,4.0,1,perovskite,0,37.0
Ba1Ni0.3Nb0.6Zr0.1O3,1650,4.0,1,perovskite,0,31.8
Ba1Sr4Ta4O15,1600,4.0,1,hexagonal,0,31.7
La5Al1Ti3O15,1600,4.0,1,hexagonal,0,28.1
Ba1Zn0.5W0.5O3,1340,4.0,1,cubic,0,28.1
Ca1Ho0.5Ta0.5O3,1600,4.0,1,monoclinic,0,28.2
La1Mg0.5Ti0.5O3,1650,4.0,1,monoclinic,0,29.0
Ba0.95Sr0.05Zn0.475Ga0.025Ta0.6583O3,1550,4.0,1,perovskite,0,29.0
Ba1Zr0.0215Zn0.272Ni0.0542Ta0.6523O3,1510,4.0,1,hexagonal,0,29.0
Sr1Tb0.5Ta0.5O3,1600,4.0,1,perovskite,0,29.0
Ba1Hf1O3,1750,4.0,1,cubic,0,29.1
Ca1Li0.3333Nb0.6667O3,1150,4.0,1,perovskite,0,29.6
Sr1Nd0.5Nb0.5O3,1500,4.0,1,perovskite,0,29.7
Ba1Ti0.6Ni0.2W0.2O3,1425,4.0,1,hexagonal,0,29.8
Ba5Ta4O15,1550,4.0,1,hexagonal,0,28.0
Pr1Mg0.5Ti0.5O3,1650,4.0,1,perovskite,0,28.0
Sr1Y0.5Ta0.5O3,1600,4.0,1,monoclinic,0,28.0
Sr1Ho0.5Ta0.5O3,1600,4.0,1,perovskite,0,28.0
Ca1Gd0.5Ta0.5O3,1600,4.0,1,monoclinic,0,27.2
Sr1La0.5Nb0.5O3,1500,4.0,1,cubic,0,27.5
La1Mg0.5Ti0.5O3,1600,4.0,1,monoclinic,0,27.6
Sr1Sm0.5Ta0.5O3,1500,4.0,1,perovskite,0,27.7
Ba1Mg0.1333Zn0.2Ta0.6667O3,1575,4.0,1,hexagonal,0,27.7
Nd1Mg0.5Ti0.5O3,1650,4.0,1,monoclinic,0,28.0
Ca1Li0.3167Nb0.6333Zr0.05O3,1150,4.0,1,orthorhombic,0,29.9
Ba1Tb0.5Ta0.5O3,1625,4.0,1,perovskite,0,28.0
Ba1Zn0.3333Ta0.6667O3,1350,4.0,1,hexagonal,0,28.0
Ca0.6Ba0.4Yb0.5Ta0.5O3,1600,4.0,1,perovskite,0,28.0
Ba1Zr0.0215Ni0.0542Zn0.272Ta0.6523O3,1520,4.0,1,hexagonal,0,28.0
Ca1Ho0.5Ta0.5O3,1600,4.0,1,monoclinic,0,28.0
Sr1Dy0.5Ta0.5O3,1600,4.0,1,perovskite,0,28.0
Ca1Zr0.8Ti0.2O3,1470,4.0,1,cubic,0,28.0
Sr1Sm0.5Nb0.5O3,1500,4.0,1,monoclinic,0,31.8
Ca1Dy0.5Ta0.5O3,1600,4.0,1,monoclinic,0,30.0
La1Co0.5Ti0.5O3,1440,4.0,1,orthorhombic,0,30.0
Sr1Al0.5Nb0.5O3,1600,4.0,1,perovskite,0,31.0
Sr1Yb0.5Nb0.5O3,1600,4.0,1,perovskite,0,31.0
Ca0.4Sm0.6Mg0.3Ti0.7O3,1550,4.0,1,perovskite,0,31.0
Ca4Mg1Ta2Ti1O12,1625,4.0,1,perovskite,0,31.0
Ca4Ni1Ta2Ti1O12,1625,4.0,1,orthorhombic,0,31.0
Ba1Ni0.3333Nb0.6667O3,1400,4.0,1,cubic,0,31.0
Ba1Mg0.3333Nb0.6667O3,1350,4.0,1,hexagonal,0,31.0
Ba4Sr1Ta4O15,1575,4.0,1,hexagonal,0,31.1
Ca1Li0.2333Nb0.4667Zr0.3O3,1150,4.0,1,orthorhombic,0,31.1
Ba1Mg0.25W0.25Ti0.5O3,1500,4.0,1,hexagonal,0,31.2
Ba1Zn0.5W0.5O3,1420,4.0,1,cubic,0,31.4
Ba1Zn0.3Ta0.6Ti0.4O3.6,1320,4.0,1,hexagonal,1,31.5
Sr1Sm0.5Ta0.5O3,1600,4.0,1,perovskite,0,31.0
Sr1La0.5Ta0.5O3,1600,4.0,1,perovskite,0,31.0
Ba0.9875Sr0.0125Zn0.475Ga0.025Ta0.6583O3,1600,4.0,1,perovskite,0,31.0
Ba0.9875Sr0.0125Zn0.3167Ga0.025Ta0.6583O3,1500,4.0,1,perovskite,0,31.0
Ca1Li0.2857Nb0.5715W0.1428O3,1150,4.0,1,perovskite,0,30.0
Ba5Ta4O15,1550,4.0,1,hexagonal,0,30.0
Ba1Zr0.03Ni0.0417Zn0.2817Ta0.6467O3,1520,4.0,1,hexagonal,0,30.0
Ba1Zr0.05Zn0.32Ta0.63O3,1500,4.0,1,hexagonal,0,30.0
Sr1Li0.3078Nb0.4613W0.231O3,1450,4.0,1,perovskite,0,30.0
Ba1Yb0.5Nb0.5O3,1700,4.0,1,orthorhombic,0,30.0
Ca1Li0.3Nb0.6Zr0.1O3,1150,4.0,1,orthorhombic,0,30.1
Ba8Zn1Ta6O24,1400,4.0,1,hexagonal,0,30.5
Sr1Li0.3889Nb0.5W0.2O3,1450,4.0,1,monoclinic,0,31.0
Sr0.15Ba0.85Yb0.5Ta0.5O3,1600,4.0,1,perovskite,0,31.0
Sr0.625Ce0.25Ti1O3,1375,4.0,1,cubic,1,143.0
