Repository: anbu-nems/CMLTRPCNN

# Physics-Constrained Neural Network for ABO₃ Dielectric Constant Prediction

Code release accompanying the manuscript: **"Physics-Constrained Neural Network for Dielectric Constant Prediction of ABO₃ Microwave Dielectric Ceramics"** *(manuscript submitted, 2026; journal information to be added on acceptance)*

---

## Overview

CMLTRPCNNv7.7 (PCNN) predicts the dielectric constant (εᵣ) of ABO₃ perovskite ceramics by decomposing every prediction into four physically interpretable contributions:

```
εᵣ = εᵣ_CM  +  δ_LST (≥0)  +  δ_tilt (≤0)  +  δ_res (confidence-gated)
```

| Branch | Physics law | Constraint | Mean contribution |
|--------|-------------|------------|-------------------|
| εᵣ_CM | Clausius-Mossotti baseline (Shannon polarizability) | parameter-free | 46.2 % |
| δ_LST | Lyddane-Sachs-Teller soft-mode enhancement | ≥ 0 (Softplus) | +54.1 % |
| δ_tilt | Goldschmidt/Reaney octahedral tilt suppression | ≤ 0 (−Softplus) | −0.68 % |
| δ_res | Confidence-gated residual correction | bounded, σ_conf-gated | +0.44 % |

### Headline performance

| Evaluation | n | R² | MAE | Notes |
|------------|---|-----|-----|-------|
| **Held-out test set** | **116** | **0.941** | **5.77** | locked split, 5-seed ensemble |
| Strat-GSS 5-fold CV | 1188 | 0.893 ± 0.044 | 5.62 | family-grouped OOD |
| Formula-split 5-fold CV | 1188 | 0.946 ± 0.008 | 3.78 | random formula folds |

Conformal 90 % prediction interval: **q̂₉₀ = 14.38**, empirical coverage = 90.5 %.

---

## Quick start — predict εᵣ for a new composition

```bash
python predict.py "BaTiO3"
python predict.py "Ba0.5Sr0.5TiO3" --st 1300
python predict.py "Sr0.9Ca0.1TiO3"   # top virtual screening candidate (εᵣ ≈ 140)
```

Returns the predicted εᵣ, a 90 % conformal interval, the four branch contributions,
the inferred Reaney regime, and the σ_conf applicability flag.

---

## Repository layout

```
PCNN-release/
├── README.md                       this file
├── LICENSE                         MIT
├── requirements.txt                Python dependencies
├── hyperparameters.txt             best HP from Optuna trial 97
├── predict.py                      CLI inference entry point
│
├── data/                           raw + processed input data
│   ├── Perovskite_dielectric_full.csv      (n = 1304)
│   ├── Perovskite_dielectric_train.csv     (n = 1188)
│   ├── Perovskite_dielectric_test.csv      (n = 116)
│   └── processed/
│       ├── feature_matrix_v7.parquet       (103 engineered features)
│       ├── feature_partition_v7.json       (LST / Tilt / Residual split)
│       └── calibration_split_idx.json      (locked 90/10 holdout indices)
│
├── model_weights/                  trained checkpoint + scalers
│   ├── cmltrv77_final.pt           5-seed ensemble state dicts
│   └── cmltrv77_scalers.pkl        StandardScaler objects fit on train
│
├── src/                            source code
│   ├── model/model.py              CMLTRPCNNv71 PyTorch class
│   ├── physics/                    physics modules
│   │   ├── clausius_mossotti.py    CM baseline (Shannon)
│   │   ├── tolerance_factor.py     Goldschmidt t
│   │   ├── polarizability.py       Shannon + Qin tables
│   │   ├── ionic_radii.py          Shannon radii
│   │   ├── reaney_regime.py        Reaney 1994 classifier
│   │   └── ...
│   ├── features/feature_engineering.py
│   ├── training/train_final_model.py    full training pipeline
│   ├── inference/inference.py           web-app inference module
│   └── analysis/                   per-sample data extraction
│       ├── extract_per_sample_data.py    decomposition + σ_conf
│       ├── gen_cv_predictions.py         per-sample CV predictions
│       ├── extract_lofo_predictions.py   LOFO predictions
│       ├── extract_counterfactual.py     A-site swap + permutations
│       └── extract_shap_per_sample.py    SHAP from saved .npy
│
├── scripts/                        analysis scripts (canonical)
│   ├── 42_lofo_generality.py            leave-one-family-out
│   ├── 43_counterfactual_permutation.py
│   ├── 49_ad_v77.py                     applicability domain
│   ├── 53_ablation_v77.py               branch ablations
│   ├── 54_conformal_prediction.py       conformal CI
│   ├── 56_pirnn_fair_comparison.py
│   ├── 57_baseline_comparison.py        8-model leaderboard

### 3. Regenerate per-sample data for the supplementary figures
```bash
python src/analysis/extract_per_sample_data.py    # ~5 s, inference only
python src/analysis/gen_cv_predictions.py         # ~17 min, retrains CV folds
python src/analysis/extract_counterfactual.py     # ~2 min, inference + 100 shuffles
```

## Key results summary

## Data sources

- Dielectric measurements: curated from peer-reviewed literature (see Methods).
- Ionic polarizabilities: Shannon, R. D. (1993) *J. Appl. Phys.* **73**, 348-366.
- Ionic radii: Shannon, R. D. (1976) *Acta Cryst.* **A32**, 751-767.
- Reaney regime boundaries: Reaney et al. (1994) *Jpn. J. Appl. Phys.* **33**, 3984.

---

File: extracted_data/descriptors_augmented.csv (part 1 of 10)
idx,formula,regime,a_site,is_train,is_holdout,er_measured,er_predicted,ensemble_std,er_cm,delta_lst,delta_tilt,delta_res,sigma_conf,has_cm,cm_approx,gii,gii_norm,tolerance_factor,chi_A,chi_B,d0_per_field,d0_B_fraction,alpha_total,a_off_centering_frac,phase_transition,ordering_proxy,soft_mode_tolerance_weighted,RE_x_chi_A,f_lst
0,Ca0.8Sr0.2SnO3,III,Ca,True,False,8.5,18.425823,0.07615571,17.70044,0.7076992,-0.0016469167,0.01933068,0.38080642,True,False,0.8825181,0.75693655,0.933786945490369,0.99,1.96,0.0,0.0,12.236,0.0,0.0,-0.0,0.0,0.0,0.03998201174660065
1,CaTi0.53Al0.235Nb0.235O3,II,Ca,True,False,49.8,48.21366,0.6974134,21.911745,26.240072,-0.0013025772,0.06314034,0.23383418,True,False,0.47406596,0.4066068,0.9703009004275096,1.0,1.57055,0.06877205861041473,0.765,11.642949999999999,0.0,0.0,1.1301391931832372,0.6510719041868589,0.0,1.1975345642257156
2,CaTi0.5Al0.25Nb0.25O3,II,Ca,True,False,48.0,45.933407,0.74171466,21.548077,24.329098,-0.0014872527,0.057718832,0.23343822,True,False,0.47277692,0.4055012,0.970556082880972,1.0,1.5725000000000002,0.06734803941145333,0.75,11.612499999999999,0.0,0.0,1.1552453009332422,0.6308614538726318,0.0,1.1290612150680546
3,CaTi0.4Al0.3Nb0.3O3,II,Ca,True,False,41.3,39.77038,0.9176016,20.409891,19.318607,-0.0022620244,0.044142574,0.23211697,True,False,0.468464,0.40180197,0.971407661294129,1.0,1.5790000000000002,0.06262427053380876,0.7,11.511,0.0,0.0,1.2098888614946932,0.563416443550595,0.0,0.9465316105803799
4,CaTi0.3Al0.35Nb0.35O3,II,Ca,True,False,36.8,35.044006,1.017365,19.373863,15.638315,-0.0031774875,0.035007752,0.23079333,True,False,0.46412635,0.39808157,0.9722607353913638,1.0,1.5855000000000001,0.05793552626634086,0.6499999999999999,11.4095,0.0,0.0,1.2178525871631725,0.4958529750495956,0.0,0.8071862075209265
5,CaTi0.7Al0.15Nb0.15O3,II,Ca,True,False,65.4,66.03942,1.6426044,24.197956,41.730423,-0.00070154725,0.111751124,0.23607357,True,False,0.48132858,0.41283596,0.9688573974002452,1.0,1.5594999999999999,0.07690223260090356,0.85,11.8155,0.0,0.0,0.8794609344616088,0.7653973439461936,0.0,1.7245433044014131
6,CaTi0.6Al0.2Nb0.2O3,II,Ca,True,False,54.3,54.737343,0.8532227,22.80431,31.852901,-0.0009636908,0.08109357,0.23475716,True,False,0.47706512,0.40917918,0.969705996221792,1.0,1.566,0.07210722681783648,0.8,11.714,0.0,0.0,1.0206609495468077,0.6981883172796902,0.0,1.3967930185127284
7,CaTi0.53Al0.235Nb0.235O3,II,Ca,True,False,48.5,48.266804,0.7742334,21.911745,26.291748,-0.0012946965,0.06460889,0.23383418,True,False,0.47406596,0.4066068,0.9703009004275096,1.0,1.57055,0.06877205861041473,0.765,11.642949999999999,0.0,0.0,1.092467886743796,0.6510719041868589,0.0,1.1998929341319005
8,CaTi0.5Al0.25Nb0.25O3,II,Ca,True,False,48.1,45.953957,0.80157304,21.548077,24.348322,-0.0014790886,0.059037514,0.23343822,True,False,0.47277692,0.4055012,0.970556082880972,1.0,1.5725000000000002,0.06734803941145333,0.75,11.612499999999999,0.0,0.0,1.1167371242354676,0.6308614538726318,0.0,1.129953359643183
9,CaTi0.4Al0.3Nb0.3O3,II,Ca,True,False,41.2,39.71387,0.94259816,20.409891,19.26116,-0.002253347,0.04507337,0.23211697,True,False,0.468464,0.40180197,0.971407661294129,1.0,1.5790000000000002,0.06262427053380876,0.7,11.511,0.0,0.0,1.1695592327782034,0.563416443550595,0.0,0.9437169458670799
10,CaTi0.3Al0.35Nb0.35O3,II,Ca,True,False,36.4,34.944263,1.0303893,19.373863,15.537893,-0.0031697967,0.03567633,0.23079333,True,False,0.46412635,0.39808157,0.9722607353913638,1.0,1.5855000000000001,0.05793552626634086,0.6499999999999999,11.4095,0.0,0.0,1.1772575009244002,0.4958529750495956,0.0,0.8020028323726662
11,CaTi0.7Al0.15Nb0.15O3,II,Ca,True,False,69.0,66.80379,1.9803274,24.197956,42.488243,-0.00068961194,0.11827568,0.23607357,True,False,0.48132858,0.41283596,0.9688573974002452,1.0,1.5594999999999999,0.07690223260090356,0.85,11.8155,0.0,0.0,0.7884822171035112,0.7653973439461936,0.0,1.7558608256003108
12,CaTi0.6Al0.2Nb0.2O3,II,Ca,True,False,56.6,55.123066,1.1740912,22.80431,32.233242,-0.0009469697,0.086456396,0.23475716,True,False,0.47706512,0.40917918,0.969705996221792,1.0,1.566,0.07210722681783648,0.8,11.714,0.0,0.0,0.9150753340764481,0.6981883172796902,0.0,1.413471488503708
13,CaTi0.53Al0.235Nb0.235O3,II,Ca,True,False,49.4,48.374016,0.9926727,21.911745,26.394754,-0.0012760286,0.068797186,0.23383418,True,False,0.47406596,0.4066068,0.9703009004275096,1.0,1.57055,0.06877205861041473,0.765,11.642949999999999,0.0,0.0,0.9794539674254722,0.6510719041868589,0.0,1.2045938833260428
14,CaTi0.5Al0.25Nb0.25O3,II,Ca,True,False,48.0,45.96589,0.96765417,21.548077,24.35649,-0.001459901,0.06278123,0.23343822,True,False,0.47277692,0.4055012,0.970556082880972,1.0,1.5725000000000002,0.06734803941145333,0.75,11.612499999999999,0.0,0.0,1.001212594142143,0.6308614538726318,0.0,1.130332418990335
15,CaTi0.4Al0.3Nb0.3O3,II,Ca,True,False,41.1,39.499073,0.99933445,20.409891,19.04376,-0.0022347043,0.04765717,0.23211697,True,False,0.468464,0.40180197,0.971407661294129,1.0,1.5790000000000002,0.06262427053380876,0.7,11.511,0.0,0.0,1.048570346628734,0.563416443550595,0.0,0.933065247629201
16,CaTi0.3Al0.35Nb0.35O3,II,Ca,True,False,36.4,34.6034,1.0495769,19.373863,15.195227,-0.003157916,0.037468486,0.23079333,True,False,0.46412635,0.39808157,0.9722607353913638,1.0,1.5855000000000001,0.05793552626634086,0.6499999999999999,11.4095,0.0,0.0,1.0554722422080827,0.4958529750495956,0.0,0.7843158073327967
17,Sm0.6Ca0.4Co0.3Ti0.7O3,III,Other,True,False,37.0,36.104156,0.84534174,24.86803,10.943591,-0.0044069393,0.29694003,0.7801253,True,False,0.7382509,0.63319844,0.925767549379554,1.1019999999999999,1.642,0.08017608421873106,0.7,11.898,0.0,1.0,0.6425387473466287,0.6480372845656878,1.1019999999999999,0.4400666639054239
18,Ca0.6Sr0.4Al0.3Nb0.3Ti0.4O3,Ib,Ca,True,False,37.2,37.792976,0.8640531,22.903906,14.828258,-0.0021633198,0.06297276,0.18295608,True,False,0.29354835,0.25177667,0.985588795035649,0.98,1.5790000000000002,0.06262427053380876,0.7,11.943,0.0,0.0,1.2098888614946932,0.5716415011206765,0.0,0.6474117558812894
19,Ca5Nb4TiO17,III,Ca,False,True,45.6,37.05191,3.818204,0.0,36.139275,-0.00037858885,0.4927321,0.9932121,False,True,0.57468307,0.49290618,0.9530115988446336,1.0,1.5880000000000003,0.08367312951366797,1.0,65.06,0.0,0.0,0.5485893235826059,0.6480478872143509,0.0,
20,Ca4.9Zn0.1Nb4TiO17,III,Ca,True,False,40.3,44.450775,1.8432815,0.0,42.08243,-0.00036072065,0.6053076,0.9932195,False,True,0.57530916,0.49344316,0.9520291126602576,1.0,1.5892156862745102,0.08316482700519554,0.9803921568627452,64.948,0.0,0.0,0.5914484577667695,0.6346860751068385,0.0,
21,Ca4.8Zn0.2Nb4TiO17,III,Ca,True,False,37.9,44.048428,1.7110115,0.0,42.05181,-0.00036112632,0.60749865,0.99322855,False,True,0.5760897,0.49411264,0.9510863228873718,1.0,1.5903846153846155,0.08266266293922553,0.9615384615384615,64.83599999999998,0.0,0.0,0.6394081037069231,0.6218641341955893,0.0,
22,Ca4.7Zn0.3Nb4TiO17,III,Ca,True,False,45.8,43.748714,1.7930518,0.0,42.04003,-0.00036141282,0.6124202,0.9932389,False,True,0.5770029,0.49489588,0.950180871323313,1.0,1.5915094339622642,0.08216652678810993,0.9433962264150944,64.72399999999999,0.0,0.0,0.664055724599417,0.6095499929243894,0.0,
23,Ca4.6Zn0.4Nb4TiO17,III,Ca,True,False,52.0,43.48935,1.9460975,0.0,42.02668,-0.0003616993,0.61795324,0.9932507,False,True,0.5780298,0.49577668,0.9493105829267904,1.0,1.5925925925925926,0.08167631066188977,0.9259259259259258,64.612,0.0,0.0,0.6788951205640825,0.5977140707316828,0.0,
24,CaTi0.6Al0.2Nb0.2O3,II,Ca,True,False,55.7,54.589134,0.74448866,22.80431,31.70657,-0.00097050256,0.07922528,0.23475716,True,False,0.47706512,0.40917918,0.969705996221792,1.0,1.566,0.07210722681783648,0.8,11.714,0.0,0.0,1.055856154703594,0.6981883172796902,0.0,1.3903762051998065
25,CaTi0.7Al0.15Nb0.15O3,II,Ca,True,False,67.8,65.767136,1.5267111,24.197956,41.460407,-0.00070609734,0.10948397,0.23607357,True,False,0.48132858,0.41283596,0.9688573974002452,1.0,1.5594999999999999,0.07690223260090356,0.85,11.8155,0.0,0.0,0.9097871735809745,0.7653973439461936,0.0,1.7133846759618867
26,SrLa3Ti2NbO12,III,Sr,True,False,41.0,43.067047,1.2319418,0.0,36.68994,-0.0002772348,0.52838343,0.9975274,False,True,1.5873516,1.0,0.9028247828127356,0.95,1.33,0.07056503083396053,0.5,49.53,0.0,0.0,1.1087987494569487,0.3912240725521855,0.0,
27,Sr2La2TiNb2O12,III,Sr,True,False,39.0,40.875904,0.815507,0.0,38.59811,-0.00030564558,0.49465865,0.9975274,False,True,1.3182707,1.0,0.91706240687268,0.95,1.3880000000000003,0.07321367126361038,0.6,49.79,0.0,0.0,1.1330624026517846,0.4035074590239793,0.0,
28,Ba2SrLaNb3O12,II,Ba,True,False,39.5,41.546608,1.0846137,0.0,38.52878,-0.00042317374,0.472261,0.99172246,False,True,0.45814767,0.39295366,0.9767642783462442,0.9099999999999999,1.475,0.07606889794096311,0.75,52.05,0.0,0.0,0.5831623721972826,0.4395439252558099,0.0,
29,Ba.5Sr.5LaNb3O12,Ib,Other,True,False,38.95,37.53063,1.4913998,0.0,38.527534,-0.0004880024,0.62116325,0.9835122,False,True,0.05159978,0.044257175,0.9948021872575448,0.98,1.6,0.08192,1.0,46.81,0.0,0.0,-0.0,0.5968813123545268,0.0,
30,BaSr2LaNb3O12,III,Sr,True,False,37.1,36.658295,3.0262833,0.0,35.87787,-0.00039399983,0.539049,0.99416244,False,True,0.6631684,0.5688001,0.9580227515608196,0.9299999999999999,1.475,0.07606889794096311,0.75,51.05,0.0,0.0,0.589410540470825,0.4311102382023688,0.0,
31,Sr3LaNb3O12,III,Sr,True,False,35.8,36.590313,1.6363978,0.0,34.13711,-0.00035051064,0.46004766,0.9960496,False,True,0.8918976,0.7649814,0.9392812247753952,0.95,1.475,0.07606889794096311,0.75,50.05,0.0,0.0,0.5956587087443673,0.42267655114892777,0.0,
32,BaLa0.5Nb0.5O3,III,Ba,True,False,45.0,44.30557,1.0631105,14.323596,29.73418,-0.0003430101,0.2481348,0.36607236,True,False,0.8458055,0.72544813,0.9518745131357372,0.89,1.35,0.0665607499633807,0.5,14.834999999999999,0.0,0.0,0.6931471805599453,0.2855623539407211,0.0,2.0758879264676273
33,BaPr0.5Nb0.5O3,III,Ba,True,False,44.5,43.21682,0.9988736,14.143694,28.876348,-0.00036169364,0.19714053,0.29989025,True,False,0.6716674,0.57608974,0.9608990570525996,0.89,1.365,0.06549670598600167,0.5,14.584999999999999,0.0,0.0,0.6931471805599453,0.2882697171157798,0.0,2.0416411723839616
34,BaNd0.5Nb0.5O3,III,Ba,True,False,44.0,41.635216,1.1452299,13.811662,27.682425,-0.00037370255,0.14150512,0.25514084,True,False,0.54134285,0.46431026,0.9624198107038244,0.89,1.37,0.0653095665934298,0.5,14.479999999999999,0.0,0.0,0.6931471805599453,0.2887259432111473,0.0,2.004279065039385
35,BaSm0.5Nb0.5O3,II,Ba,True,False,43.0,40.138355,1.1871161,13.953447,26.083603,-0.00042183595,0.10172778,0.20895639,True,False,0.3898634,0.3343862,0.9678905918015044,0.89,1.385,0.06461682516217973,0.5,14.385,0.0,0.0,0.6931471805599453,0.29036717754045127,0.0,1.8693304242313744
36,BaEu0.5Nb0.5O3,II,Ba,True,False,40.0,38.919624,1.1161432,13.880859,24.947107,-0.0004405168,0.09210094,0.19484496,True,False,0.3387949,0.29058468,0.9703174886580844,0.89,1.4,0.06429948062655297,0.5,14.315,0.0,0.0,0.6931471805599453,0.2910952465974253,0.0,1.7972307765679343
37,BaGd0.5Nb0.5O3,II,Ba,True,False,40.0,38.158325,1.0065621,13.855624,24.210592,-0.00044973762,0.09255749,0.19923118,True,False,0.35495684,0.3044468,0.9723122025452297,0.89,1.4,0.06403390577858643,0.5,14.264999999999999,0.0,0.0,0.6931471805599453,0.2916936607635689,0.0,1.7473476474246123
38,BaTb0.5Nb0.5O3,II,Ba,True,False,39.0,37.385796,1.0481952,13.997077,23.310755,-0.00046993705,0.07843079,0.18543082,True,False,0.30314922,0.26001135,0.9756550132347046,0.89,1.4100000000000001,0.0635790498766044,0.5,14.219999999999999,0.0,0.0,0.6931471805599453,0.29269650397041136,0.0,1.6654016406425427
39,Ca5Nb2TiO12,III,Ca,False,True,48.0,37.467678,1.8843158,0.0,39.57414,-0.0003592229,0.5405836,0.99309003,False,True,0.56421494,0.48392767,0.9552042302963716,1.0,1.58,0.08488417238353166,1.0,48.93,0.0,0.0,0.730812563597748,0.7004831022173392,0.0,
40,BaDy0.5Nb0.5O3,II,Ba,True,False,38.9,36.74372,1.0714059,13.9698305,22.703547,-0.00048082526,0.07082102,0.17003855,True,False,0.24171948,0.20732301,0.9781210530199942,0.89,1.4100000000000001,0.06323546685673558,0.5,14.159999999999998,0.0,0.0,0.6931471805599453,0.2934363159059982,0.0,1.6251841423559148
41,BaY0.5Nb0.5O3,II,Ba,True,False,37.0,36.02114,0.52598995,13.844435,22.101542,-0.00050327054,0.075667396,0.16754971,True,False,0.23137818,0.19845328,0.9808255351942432,0.89,1.4100000000000001,0.06285064787451694,0.5,14.075,0.0,0.0,0.6931471805599453,0.294247660558273,0.0,1.596420655664171
42,BaYb0.5Nb0.5O3,Ib,Ba,True,False,36.0,35.020798,1.7652534,14.227498,20.732754,-0.00051124266,0.06105389,0.13450766,True,False,0.08063567,0.06916128,0.988111147340533,0.89,1.35,0.061770899133693095,0.5,13.995,0.0,0.0,0.6931471805599453,0.2964333442021599,0.0,1.4572312011570832
43,Ba8Ta4Ti3O23.5,Ib,Ba,True,False,40.0,40.510113,0.7742373,27.197948,13.175283,-0.0070394585,0.14392117,0.86933696,True,True,0.5218073,0.4475546,1.0510574870970408,0.89,1.5171428571428571,0.08577089010028033,1.0,112.42500000000001,0.0,0.0,0.7082009974671558,0.5693655077417755,0.0,0.4844219497735638
44,Ba8Ta4.32Ti2.6O23.54,Ib,Ba,True,False,36.0,39.223656,0.8335057,27.009779,12.075066,-0.0065273577,0.14533685,0.8685751,True,True,0.5179071,0.44420937,1.050098287918752,0.89,1.5150289017341043,0.08527656405813587,1.0,112.4918,0.0,0.0,0.6864471894055965,0.5348001546630841,0.0,0.4470627471627961
45,Ba8Ta4.64Ti2.2O23.58,Ib,Ba,True,False,44.0,37.987045,0.9261622,26.816463,11.027571,-0.005758834,0.14876951,0.8678297,True,True,0.51410943,0.44095212,1.0491184622876724,0.89,1.5128654970760236,0.08477653965771238,1.0,112.5586,0.0,0.0,0.6513604207414463,0.4993518250676434,0.0,0.4112239186801034
46,Ba10Ta7.04Ti.2O29.88,Ib,Ba,True,False,35.0,34.958748,0.9213766,25.920134,8.85675,-0.002649358,0.18451539,0.8654307,True,True,0.5020095,0.430574,1.0455602842023954,0.89,1.5049751243781098,0.08300150343467506,1.0,140.8736,0.0,0.0,0.3894678123458126,0.3694298999455405,0.0,0.34169383537909176
47,Ba10Ta7.28Ti0.9O29.91,Ib,Ba,True,False,35.0,35.202633,0.8647227,26.91737,8.1083555,-0.003056412,0.1799651,0.8652771,True,True,0.50124115,0.42991498,1.0453023136235002,0.89,1.5044009779951102,0.08287523888235265,1.0,141.5097,0.0,0.0,0.3594022467570317,0.3599373673331449,0.0,0.3012313424379871
48,Ba10Ta7.52Ti0.6O29.94,Ib,Ba,True,False,34.0,34.456932,0.93757385,26.778732,7.494742,-0.0028711096,0.18632884,0.8649039,True,True,0.49937722,0.4283163,1.0446534810827406,0.89,1.5029556650246307,0.08255908420014675,1.0,141.5598,0.0,0.0,0.2733536230749385,0.33601843079158783,0.0,0.2798766573413558
49,Ba5Ta4O15,Ib,Ba,True,False,28.0,29.43873,0.4919551,26.495808,2.958133,-0.0067697265,-0.008441517,0.8642023,True,True,0.49588448,0.42532057,1.043329123221327,0.89,1.5,0.08192,1.0,70.83000000000001,0.0,0.0,-0.0,0.2870012630336018,0.0,0.1116453214032952
50,Ba5Sr2Ta4ZrO21,Ib,Ba,True,False,27.0,27.49909,1.5682132,0.0,26.440393,-0.00058769045,0.32557186,0.98837644,False,True,0.25826725,0.22151606,1.0185049731793443,0.9071428571428573,1.4660000000000002,0.08842643923240938,1.0,94.62,0.0,0.0,0.5189358466321948,0.35333820965543594,0.0,
51,Sr3LaNb3O12,III,Sr,True,False,36.0,36.338505,1.7039337,0.0,34.03193,-0.0003537504,0.48248196,0.9960496,False,True,0.8918976,0.7649814,0.9392812247753952,0.95,1.475,0.07606889794096311,0.75,50.05,0.0,0.0,0.5956587087443673,0.42267655114892777,0.0,
52,BaHo0.5Nb0.5O3,II,Ba,True,False,38.0,36.6307,1.1494253,14.089469,22.475658,-0.00049111794,0.06606142,0.15946716,True,False,0.19692299,0.16890103,0.9805995905881172,0.89,1.415,0.06288312250546305,0.5,14.129999999999999,0.0,0.0,0.6931471805599453,0.2941798771764351,0.0,1.5952097272083143
53,Ca5Ta2TiO12,III,Ca,False,True,38.0,37.296345,1.4531382,0.0,29.562891,-0.00035643516,0.4279847,0.9937261,False,True,0.62088317,0.53253204,0.9552042302963716,1.0,1.5133333333333332,0.08488417238353166,1.0,50.089999999999996,0.0,0.0,0.7661744618363487,0.5094422561580648,0.0,
54,CaTi0.70Al0.15Ta0.15O3,II,Ca,True,False,65.4,64.32998,1.4028623,25.77965,38.446514,-0.00075690576,0.104574874,0.24022293,True,False,0.49466097,0.42427117,0.9688573974002452,1.0,1.5444999999999998,0.07690223260090356,0.85,11.9025,0.0,0.0,0.9097871735809745,0.7217987610631827,0.0,1.4913512790127097
55,CaTi0.60Al0.20Ta0.20O3,II,Ca,True,False,52.2,50.84762,0.94653386,24.728025,26.051441,-0.0012142337,0.06936513,0.24031451,True,False,0.4949535,0.42452207,0.969705996221792,1.0,1.546,0.07210722681783648,0.8,11.83,0.0,0.0,1.055856154703594,0.6400059575063827,0.0,1.0535188718063817
56,CaTi0.60Al0.20Ta0.20O3,II,Ca,True,False,52.3,50.808613,0.93151635,24.728025,26.01319,-0.0012259453,0.06861827,0.24031451,True,False,0.4949535,0.42452207,0.969705996221792,1.0,1.546,0.07210722681783648,0.8,11.83,0.0,0.0,1.055856154703594,0.6400059575063827,0.0,1.0519720034252635
57,CaTi0.60Al0.20Ta0.20O3,II,Ca,True,False,52.4,50.731434,0.90658486,24.728025,25.937826,-0.0012550568,0.066837385,0.24031451,True,False,0.4949535,0.42452207,0.969705996221792,1.0,1.546,0.07210722681783648,0.8,11.83,0.0,0.0,1.055856154703594,0.6400059575063827,0.0,1.0489242873217737
58,CaTi0.60Al0.20Ta0.20O3,II,Ca,True,False,52.0,50.682304,0.90192336,24.728025,25.890387,-0.0012835953,0.06517627,0.24031451,True,False,0.4949535,0.42452207,0.969705996221792,1.0,1.546,0.07210722681783648,0.8,11.83,0.0,0.0,1.055856154703594,0.6400059575063827,0.0,1.0470058567152047
59,CaTi0.54Al0.23Ta0.23O3,II,Ca,True,False,46.6,45.076775,0.72829425,24.133062,20.892776,-0.0017283994,0.052666564,0.24037424,True,False,0.49514413,0.42468557,0.9702158694264454,1.0,1.5469000000000002,0.06924744189308356,0.77,11.7865,0.0,0.0,1.120879401684416,0.5908614644807053,0.0,0.8657324959427031
60,CaTi0.54Al0.23Ta0.23O3,II,Ca,True,False,46.7,44.953197,0.7452267,24.133062,20.770256,-0.0017631305,0.051644243,0.24037424,True,False,0.49514413,0.42468557,0.9702158694264454,1.0,1.5469000000000002,0.06924744189308356,0.77,11.7865,0.0,0.0,1.120879401684416,0.5908614644807053,0.0,0.8606556432830612
61,CaTi0.54Al0.23Ta0.23O3,II,Ca,True,False,46.8,44.66717,0.8024649,24.133062,20.486761,-0.0018521383,0.049204208,0.24037424,True,False,0.49514413,0.42468557,0.9702158694264454,1.0,1.5469000000000002,0.06924744189308356,0.77,11.7865,0.0,0.0,1.120879401684416,0.5908614644807053,0.0,0.8489084808218701
62,CaTi0.54Al0.23Ta0.23O3,II,Ca,True,False,46.5,44.41604,0.8774187,24.133062,20.23798,-0.0019434178,0.04693682,0.24037424,True,False,0.49514413,0.42468557,0.9702158694264454,1.0,1.5469000000000002,0.06924744189308356,0.77,11.7865,0.0,0.0,1.120879401684416,0.5908614644807053,0.0,0.8385997599475774
63,CaTi0.50Al0.25Ta0.25O3,II,Ca,True,False,41.4,41.861633,0.85705304,23.750372,18.070108,-0.002189544,0.043342225,0.240416,True,False,0.49527746,0.42479992,0.970556082880972,1.0,1.5475,0.06734803941145333,0.75,11.7575,0.0,0.0,1.1552453009332422,0.5580697476565588,0.0,0.7608347355569842
64,CaTi0.70Al0.15Ta0.15O3,II,Ca,True,False,65.7,63.99767,1.5334285,25.77965,38.113567,-0.0007533111,0.10520463,0.24022293,True,False,0.49466097,0.42427117,0.9688573974002452,1.0,1.5444999999999998,0.07690223260090356,0.85,11.9025,0.0,0.0,0.9097871735809745,0.7217987610631827,0.0,1.4784361696144053
65,CaTi0.50Al0.25Ta0.25O3,II,Ca,True,False,41.5,41.318798,0.9598716,23.750372,17.531454,-0.0024101953,0.039384138,0.240416,True,False,0.49527746,0.42479992,0.970556082880972,1.0,1.5475,0.06734803941145333,0.75,11.7575,0.0,0.0,1.1552453009332422,0.5580697476565588,0.0,0.7381549223734265
66,Ca0.70Nd0.30Ti0.70Al0.30O3,II,Ca,False,True,43.5,39.98851,1.2368249,24.230476,15.681516,-0.0043014763,0.08082006,0.23554704,True,False,0.47962525,0.41137502,0.969064182482975,1.0419999999999998,1.561,0.06485006129225518,0.7,11.544,0.0,0.0,0.6108643020548935,0.6783449277380824,0.0,0.6471815081139967
67,Ca0.70La0.15Nd0.15Ti0.70Al0.30O3,II,Ca,True,False,41.5,40.131096,0.64863104,24.615978,15.432516,-0.0060700956,0.08867546,0.22151645,True,False,0.4332215,0.37157446,0.9738756449557666,1.036,1.561,0.06485006129225518,0.7,11.6505,0.0,0.0,0.6108643020548935,0.6817129514690365,0.0,0.6269308495482081
68,Ca0.70La0.30Ti0.70Ga0.30O3,II,Ca,True,False,49.4,47.335857,1.3765378,24.682264,22.545282,-0.0013107704,0.10962081,0.23083086,True,False,0.4642494,0.39818713,0.9662678383370288,1.03,1.621,0.07006262313332634,0.7,11.969999999999999,0.0,0.0,0.6108643020548935,0.67638748683592,0.0,0.91342034101896
69,Ca0.70Nd0.30Ti0.70Ga0.15Al0.15O3,III,Ca,False,True,45.3,47.20302,1.4321936,24.109007,22.97532,-0.0016906807,0.12038092,0.24781163,True,False,0.5186436,0.4448411,0.9628763430806172,1.0419999999999998,1.591,0.06735564448721115,0.7,11.6505,0.0,0.0,0.818808456222877,0.674013440156432,0.0,0.9529766198997744
70,Ca0.70La0.30Ti0.70Ga0.15Al0.15O3,II,Ca,True,False,45.2,44.57718,1.0382836,24.84513,19.644543,-0.002858344,0.090361744,0.21959487,True,False,0.42670533,0.36598554,0.9724378220299282,1.03,1.591,0.06735564448721115,0.7,11.863499999999998,0.0,0.0,0.818808456222877,0.6807064754209498,0.0,0.7906798233698112
71,Ca0.70La0.15Nd0.15Ti0.70Ga0.15Al0.15O3,II,Ca,True,False,45.2,43.04156,1.25255,24.478294,18.459543,-0.0034370036,0.10716204,0.23323385,True,False,0.4721109,0.40492994,0.9676570825552728,1.036,1.591,0.06735564448721115,0.7,11.756999999999998,0.0,0.0,0.818808456222877,0.6773599577886908,0.0,0.7541188532174669
72,Ca0.67La0.165Nd0.165Ti0.67Ga0.33O3,III,Ca,True,False,44.7,44.423065,1.2401443,23.908289,20.385134,-0.0014939911,0.13113442,0.2454427,True,False,0.5112111,0.43846622,0.9610383091650794,1.0396,1.6291000000000002,0.06769491203859376,0.67,11.83785,0.0,0.0,0.6341786357122057,0.6438956671406032,0.0,0.8526387647397102
73,Ca0.66La0.17Nd0.17Ti0.66Ga0.34O3,III,Ca,True,False,44.1,43.80479,1.1841338,23.77012,19.906359,-0.001499038,0.12981243,0.2456049,True,False,0.5117215,0.438904,0.9608786492269312,1.0408000000000002,1.6318000000000001,0.06689567935719294,0.66,11.8293,0.0,0.0,0.6410354778811556,0.6341799084897747,0.0,0.837453029265313
74,Ca0.64La0.18Nd0.18Ti0.64Ga0.36O3,III,Ca,True,False,43.6,42.662144,1.0912522,23.498144,19.037899,-0.0015011576,0.12759885,0.24592881,True,False,0.51274014,0.43977767,0.9605594008259358,1.0432000000000001,1.6372,0.0652819338669582,0.64,11.8122,0.0,0.0,0.6534181947937018,0.614758016528599,0.0,0.8101873492646908
75,Ca0.66La0.34Ti0.66Ga0.34O3,II,Ca,True,False,47.5,44.78599,1.3179613,24.154959,20.527943,-0.0013824105,0.10447327,0.22981885,True,False,0.46092147,0.39533275,0.966260836059504,1.034,1.6318000000000001,0.06689567935719294,0.66,11.95,0.0,0.0,0.6410354778811556,0.6377321517992727,0.0,0.8498438353797246
76,Ca0.64La0.36Ti0.64Ga0.36O3,II,Ca,True,False,46.5,43.653904,1.286582,23.899342,19.653591,-0.0014093515,0.10237701,0.22933073,True,False,0.4593128,0.393953,0.9662573364881036,1.036,1.6372,0.0652819338669582,0.64,11.94,0.0,0.0,0.6534181947937018,0.6184046953523863,0.0,0.8223486236566679
77,Ba2.5Sr0.5LaNb3O12,Ib,Ba,True,False,41.86,42.298412,0.94244313,0.0,41.68382,-0.00044830865,0.49682474,0.99030906,False,True,0.36540958,0.31341213,0.9861350417389564,0.9,1.475,0.07606889794096311,0.75,52.55,0.0,0.0,0.5789969266815879,0.4437607687825304,0.0,
78,CaTi0.70Al0.15Ta0.15O3,II,Ca,True,False,65.6,63.651917,1.6578846,25.77965,37.76722,-0.00075019285,0.10579659,0.24022293,True,False,0.49466097,0.42427117,0.9688573974002452,1.0,1.5444999999999998,0.07690223260090356,0.85,11.9025,0.0,0.0,0.9097871735809745,0.7217987610631827,0.0,1.4650012703818711
79,CaLa4Ti4O15,II,Other,True,False,41.1,41.04837,0.8033541,30.835848,10.121058,-0.018498555,0.10996048,0.8469585,True,True,0.41444704,0.35547158,0.9719632363841024,1.08,1.54,0.09150625,1.0,61.39,0.0,0.0,-0.0,0.9719632363841023,1.08,0.32822376086430316
80,BaZn0.300Nb0.600Zr0.100O3,Ib,Ba,True,False,38.0,40.09371,1.5032899,19.79774,20.23619,-0.0015029965,0.061284088,0.1931163,True,False,0.33234966,0.2850566,1.0242499573491377,0.89,1.5879999999999999,0.0761572034862525,0.7,14.030999999999999,0.0,0.0,0.9312029739255494,0.4098150179133622,0.0,1.0221464672230265
81,Ba0.80Sr0.20Zn0.313Ta0.627Ti0.060O3,Ib,Ba,True,False,42.0,38.80298,1.4914356,25.428335,13.32861,-0.0011121017,0.04714768,0.17470756,True,False,0.26079932,0.22368781,1.0169871355167046,0.9020000000000001,1.54935,0.07267786518064653,0.687,14.15406,0.0,0.0,0.8556172858415277,0.24388549167830556,0.0,0.5241636937691752
82,Ba0.75Sr0.25Zn0.313Ta0.627Ti0.060O3,Ib,Ba,True,False,40.0,39.994595,1.4121939,25.603855,14.341807,-0.001066228,0.049997784,0.16913988,True,False,0.23799947,0.20413235,1.014082434356795,0.905,1.54935,0.07267786518064653,0.687,14.10406,0.0,0.0,0.8556172858415277,0.24460614803607922,0.0,0.5601424863560585
83,Ba4LaTiNb3O15,Ib,Ba,True,False,52.0,47.268463,1.7119383,13.565022,33.40593,-0.0007832679,0.29829592,0.8040215,True,True,0.23995605,0.20581052,1.0080474620495916,0.89,1.488,0.07941842370193727,0.8,67.25,0.0,0.0,1.0206609495468077,0.5554934212522287,0.0,2.462652106277454
84,Ba4LaSnNb3O15,Ib,Ba,True,False,39.0,38.28408,1.2952689,12.737082,25.249329,-0.0008217807,0.2984915,0.8079812,True,True,0.2547191,0.21847281,0.999995964748876,0.89,1.5719999999999998,0.06270964882892471,0.6,67.15,0.0,0.0,1.0417780726408796,0.35999854730959535,0.0,1.9823479977596126
85,Ca0.65Sm0.315Nd0.035Ti0.65Al0.35O3,II,Ca,True,False,39.7,39.71641,0.80791086,23.470377,16.163624,-0.0031047803,0.08551456,0.24660847,True,False,0.5148747,0.4416085,0.9661531457863456,1.0584500000000001,1.5645000000000002,0.06034284430593846,0.65,11.38815,0.0,0.0,0.6786199957288925,0.6279995447611246,0.0,0.6886819074103496
86,Ca0.25Sm0.675Nd0.075Ti0.25Al0.75O3,II,Other,True,False,22.74,22.646872,0.5859934,18.457018,4.188775,-0.05036267,0.05144112,0.23302606,True,False,0.4714333,0.40434876,0.9659567539666164,1.1252499999999999,1.5925,0.0236004855968237,0.25,10.551749999999998,0.0,0.0,0.5831623721972826,0.24148918849165413,1.1252499999999999,0.22694754916530935
87,Ca0.35Sm0.585Nd0.065Ti0.35Al0.65O3,II,Other,True,False,25.84,24.872242,0.68907547,19.567703,5.3049307,-0.051930927,0.051538847,0.2385629,True,False,0.48934627,0.41971272,0.9660063781052964,1.10855,1.5855000000000001,0.03290185703101604,0.35,10.76085,0.0,0.0,0.6714261441840633,0.3381022323368537,1.10855,0.27110646047724657
88,Ca0.45Sm0.495Nd0.055Ti0.45Al0.55O3,II,Ca,True,False,29.38,28.540304,0.7651349,20.766563,7.737399,-0.02018989,0.05653174,0.24268737,True,False,0.5025049,0.4309989,0.9660556489574564,1.09185,1.5785000000000002,0.04212539472052915,0.45,10.96995,0.0,0.0,0.7136254364437213,0.4347250420308554,1.09185,0.37258929173787686
89,Ca0.55Sm0.405Nd0.045Ti0.55Al0.45O3,II,Ca,True,False,32.85,31.829056,0.91465634,22.063604,9.723109,-0.01766252,0.06000649,0.24537024,True,False,0.51098293,0.4382705,0.9661045702824156,1.0751499999999998,1.5715000000000001,0.051272071562282064,0.55,11.17905,0.0,0.0,0.6983334628056416,0.5313575136553286,1.0751499999999998,0.44068543833545953
90,Ca0.75Sm0.225Nd0.025Ti0.75Al0.25O3,II,Ca,True,False,50.21,49.11571,0.7719321,25.00027,24.00553,-0.0015087756,0.111417376,0.2464211,True,False,0.5142866,0.44110405,0.9662013791232033,1.04175,1.5575,0.06933865388751924,0.75,11.597249999999999,0.0,0.0,0.570666035650198,0.7246510343424024,0.0,0.960210829723039
91,CaTi0.70Al0.15Ta0.15O3,II,Ca,True,False,65.5,63.511208,1.7058197,25.77965,37.62628,-0.0007490265,0.106025115,0.24022293,True,False,0.49466097,0.42427117,0.9688573974002452,1.0,1.5444999999999998,0.07690223260090356,0.85,11.9025,0.0,0.0,0.9097871735809745,0.7217987610631827,0.0,1.4595341674537863
92,Ca0.85Sm0.135Nd0.015Ti0.85Al0.15O3,II,Ca,True,False,69.2,68.54199,1.0415382,26.668907,41.706318,-0.00068622205,0.16744713,0.2448463,True,False,0.50933206,0.43685457,0.966249273895651,1.0250499999999998,1.5505,0.0782604257547778,0.85,11.806349999999998,0.0,0.0,0.4289714446623759,0.8213118828113033,0.0,1.5638555415863125
93,Ca5Nb.5Ta0.5TiO12,III,Ca,False,True,46.0,39.58573,1.1396073,0.0,41.75185,-0.000359748,0.54524016,0.9932205,False,True,0.5754076,0.49352762,0.9563043338850644,1.0,1.5560000000000003,0.08550293566627791,1.0,47.699999999999996,0.0,0.0,1.2190188607839887,0.6694130337195451,0.0,
94,Ca5NbTaTiO12,III,Ca,False,True,43.0,40.103462,1.1141092,0.0,37.86501,-0.0003656338,0.4999435,0.9934127,False,True,0.59228086,0.50799984,0.9552042302963716,1.0,1.5466666666666664,0.08488417238353166,1.0,49.51,0.0,0.0,1.2857832711819355,0.604962679187702,0.0,
95,Ca5Nb0.5Ta.5TiO12,III,Ca,False,True,40.0,39.058186,1.0360675,0.0,38.867588,-0.00036134478,0.5132895,0.9934149,False,True,0.59247434,0.5081658,0.9563043338850644,1.0,1.5360000000000003,0.08550293566627791,1.0,47.989999999999995,0.0,0.0,1.250275754650245,0.6120347736864412,0.0,
96,Ca5Ta2TiO12,III,Ca,False,True,38.0,37.60357,1.469813,0.0,29.465662,-0.0003559585,0.42898685,0.9937261,False,True,0.62088317,0.53253204,0.9552042302963716,1.0,1.5133333333333332,0.08488417238353166,1.0,50.089999999999996,0.0,0.0,0.742599863010615,0.5094422561580648,0.0,
97,BaZn0.333Co0.000Nb0.667O3,Ib,Ba,True,False,41.4,39.752705,1.2760139,19.72983,19.955273,-0.0014024283,0.06900625,0.20369485,True,False,0.371132,0.31832024,1.026571847475767,0.89,1.6166500000000001,0.0712735826041586,0.667,13.977,0.0,0.0,0.6551356949467928,0.38956594664019806,0.0,1.011426504942009
98,BaZn0.267Co0.067Nb0.667O3,Ib,Ba,True,False,40.1,37.743977,1.5284472,19.769308,17.913267,-0.0020777653,0.06347907,0.2043324,True,False,0.37342077,0.32028332,1.0263731872591584,0.89,1.632077922077922,0.07127069848559922,0.6663336663336663,13.98507,0.0,0.0,0.839721622384447,0.38925619426462016,0.0,0.9061150243599828
99,BaZn0.200Co0.133Nb0.667O3,Ib,Ba,True,False,38.2,36.284668,1.5299737,19.781626,16.446997,-0.0029366203,0.058982175,0.20518856,True,False,0.3764859,0.3229123,1.0262426855667806,0.89,1.64724,0.0713231088181709,0.667,13.98897,0.0,0.0,0.9112960057188453,0.38969767723617443,0.0,0.8314279624940841
100,BaZn0.133Co0.200Nb0.667O3,Ib,Ba,True,False,35.8,35.06587,1.4505835,19.807785,15.206279,-0.0040451996,0.055851035,0.20596163,True,False,0.37924534,0.32527906,1.0260769471009534,0.89,1.6626500000000002,0.07134808419320998,0.667,13.995000000000001,0.0,0.0,0.9112960057188453,0.38976400577019843,0.0,0.7676920463343075
101,BaZn0.067Co0.267Nb0.667O3,Ib,Ba,True,False,33.9,34.244884,1.4787663,19.847576,14.346576,-0.0050219977,0.05575753,0.20663568,True,False,0.38164517,0.3273374,1.025878972340711,0.89,1.678031968031968,0.07134519404213892,0.6663336663336663,14.003070000000001,0.0,0.0,0.827810677386086,0.3894537814877598,0.0,0.7228376906076591
102,BaLa4Ti4O15,Ib,Other,True,False,44.4,44.747925,0.89683926,32.38309,12.262724,-0.0151838185,0.11729499,0.7968837,True,True,0.21390313,0.1834649,0.9910075087951116,1.058,1.54,0.09150625,1.0,63.47,0.0,0.0,-0.0,0.9910075087951115,1.058,0.3786767723524839
103,SrLa4Ti4O15,II,Other,True,False,43.7,42.511314,1.1072075,33.20294,9.282314,-0.039824247,0.06588199,0.8282591,True,True,0.33423007,0.28666943,0.979016670610402,1.07,1.54,0.09150625,1.0,62.47,0.0,0.0,-0.0,0.9790166706104019,1.07,0.2795630146005143
104,CaTi0.60Mg0.1333Nb0.2667O3,III,Ca,True,False,62.97,60.994007,2.4314969,21.870686,39.004578,-0.00053513265,0.119274035,0.24534681,True,False,0.51090926,0.43820733,0.9545779894855208,1.0,1.525343,0.08392710202813872,0.8667,11.934724,0.0,0.0,0.9619495647698247,0.7254983635687855,0.0,1.7834181332949504
105,Ba3LaNb3O12,Ib,Ba,True,False,44.8,44.04253,0.3602242,0.0,43.954445,-0.00046396177,0.45865622,0.98882025,False,True,0.28122267,0.24120493,0.9955058051316688,0.89,1.475,0.07606889794096311,0.75,53.05,0.0,0.0,0.5748314811658929,0.44797761230925087,0.0,
106,Pb0.40Ca0.60Fe0.495Nb0.495Zr0.01O3,II,Ca,True,False,68.4,70.14016,1.9952886,26.785053,43.187874,-0.00041818377,0.16765401,0.21248408,True,False,0.40222856,0.3449918,0.9689831213724696,1.532,1.7111500000000002,0.05212021963415478,0.505,12.752849999999999,0.4,0.0,0.659748660541505,0.29360188577585833,0.0,1.6123871026127892
107,LaAlO3,Ia,Other,True,False,22.0,22.417439,0.54992723,18.004278,4.359919,-0.009784628,0.06302382,0.1496284,True,False,0.1530146,0.13124076,1.0085864165761609,1.1,1.61,0.0,0.0,10.91,0.0,0.0,-0.0,0.0,1.1,0.24216016882209881
108,La0.75Sr0.25Al0.75Ti0.25O3,Ib,Other,True,False,26.0,26.358042,0.24567336,21.64729,4.6835356,-0.025270466,0.052485835,0.1531814,True,False,0.16913605,0.14506814,1.0067896807675298,1.0625,1.5925,0.0236004855968237,0.25,11.482499999999998,0.0,0.0,0.5623351446188083,0.24830257980811754,1.0625,0.2163566709735953
109,La0.55Sr0.45Al0.55Ti0.45O3,Ib,Sr,True,False,29.0,30.68867,0.36322474,25.419237,5.325986,-0.1023621,0.045806654,0.15482683,True,False,0.1764985,0.15138292,1.0053753166527266,1.0325000000000002,1.5785000000000002,0.04212539472052915,0.45,11.9405,0.0,0.0,0.6881388137135884,0.44758110750627306,1.0325000000000002,0.20952580126618278
110,La0.50Sr0.50Al0.50Ti0.50O3,Ib,Sr,True,False,33.0,32.294834,0.43700957,26.520525,5.843255,-0.11499129,0.04604691,0.15497126,True,False,0.17714159,0.1519345,1.0050248666610828,1.025,1.5750000000000002,0.04670828057602069,0.5,12.055,0.0,0.0,0.6931471805599453,0.4974875666694586,1.025,0.22032953721692916
111,La0.45Sr0.55Al0.45Ti0.55O3,Ib,Sr,True,False,34.0,34.075817,0.5466612,27.698055,6.4650164,-0.13370478,0.046453185,0.15500563,True,False,0.17729463,0.15206575,1.00467565971476,1.0175,1.5715000000000001,0.051272071562282064,0.55,12.1695,0.0,0.0,0.6881388137135884,0.5474283871568819,1.0175,0.23341048315486412
112,La0.40Sr0.60Al0.40Ti0.60O3,Ib,Sr,True,False,39.0,37.255383,0.80024815,28.959879,8.30294,-0.06327729,0.05584175,0.15493341,True,False,0.17697318,0.15179005,1.004327689211849,1.01,1.568,0.055816886771091395,0.6,12.283999999999999,0.0,0.0,0.6730116670092565,0.5974033864728906,0.0,0.2867049271856419
113,La0.25Sr0.75Al0.25Ti0.75O3,Ib,Sr,True,False,46.0,46.18876,1.3895248,33.350582,12.830081,-0.059940618,0.06803564,0.15415157,True,False,0.17348486,0.14879812,1.003291131042045,0.9874999999999999,1.5575,0.06933865388751924,0.75,12.6275,0.0,0.0,0.5623351446188083,0.7475316517184663,0.0,0.3847033613986106
114,Ba0.99Zn0.10Co0.2333Nb0.6667O3,Ib,Ba,True,False,33.7,33.896706,1.5691022,19.314522,14.535578,-0.0052661845,0.051876504,0.20630181,True,False,0.3804572,0.32631847,1.0259797552666432,0.89,1.670324,0.07134799797302892,0.6667,13.945296999999998,0.0,0.0,0.9023302794744206,0.38962757829823735,0.0,0.7525724944163774
115,Ba0.993La0.0067Zn0.10Co0.2333Nb0.6667O3,Ib,Ba,True,False,34.0,33.95157,1.2624229,19.839872,14.054232,-0.0066953762,0.064160086,0.20472303,True,False,0.37482038,0.32148376,1.0254086483564733,0.8914074222266679,1.670324,0.07134799797302892,0.6667,13.988419999999998,0.0,0.0,0.8867728608627926,0.38985603248444356,0.0,0.7083831992464468
116,LaZn0.5Ti0.5O3,III,Other,True,False,34.0,32.11527,0.70706356,24.027462,8.029688,-0.0022090063,0.060328256,0.26797748,True,False,0.5800925,0.49754584,0.9416717568515662,1.1,1.595,0.06858467723998699,0.5,12.604999999999999,0.0,0.0,0.7958356517540113,0.4708358784257831,1.1,0.3341879387843793
117,Ba5Ta4O15,Ib,Ba,True,False,30.2,30.69804,0.61822337,26.495808,4.0781837,-0.0015492915,0.12559882,0.8642023,True,True,0.49588448,0.42532057,1.043329123221327,0.89,1.5,0.08192,1.0,70.83000000000001,0.0,0.0,-0.0,0.2870012630336018,0.0,0.1539180726249224
118,Ba4SrTa4O15,Ib,Ba,True,False,32.9,32.6702,0.93747413,27.272642,5.181974,-0.00096670527,0.21655083,0.8412386,True,True,0.3891058,0.3337364,1.0315440102015516,0.9020000000000001,1.5,0.08192,1.0,69.83000000000001,0.0,0.0,-0.0,0.2905367969395345,0.0,0.19000630741972122
119,Ba3Sr2Ta4O15,Ib,Ba,True,False,34.3,34.527405,1.1022662,28.067324,6.217572,-0.0009432151,0.24345402,0.8147022,True,True,0.28031817,0.24042915,1.0197588971817757,0.914,1.5,0.08192,1.0,68.83000000000001,0.0,0.0,-0.0,0.2940723308454673,0.0,0.22152350541148846
120,Ba2Sr3Ta4O15,Ib,Sr,True,False,35.2,34.081627,0.83738846,28.877607,4.962569,-0.0020735927,0.2435228,0.7874067,True,True,0.1803448,0.1546819,1.007973784162,0.9259999999999999,1.5,0.08192,1.0,67.83000000000001,0.0,0.0,-0.0,0.2976078647514,0.0,0.17184834602119214
121,BaSr4Ta4O15,Ib,Sr,True,False,33.2,34.393074,0.8632084,29.700645,4.485116,-0.002558384,0.20987153,0.7753529,True,True,0.13920218,0.11939383,0.996188671142224,0.9380000000000001,1.5,0.08192,1.0,66.83000000000001,0.0,0.0,-0.0,0.2988566013426672,0.0,0.1510107272081128
122,Sr5Ta4O15,II,Sr,True,False,43.5,40.83866,1.3058504,30.532917,10.113299,-0.0013336303,0.19377616,0.7973609,True,True,0.21562353,0.18494049,0.9844035581224484,0.95,1.5,0.08192,1.0,65.83000000000001,0.0,0.0,-0.0,0.2953210674367345,0.0,0.3312260993602413
123,Ba5NbTa3O15,Ib,Ba,True,False,31.7,29.644245,0.80993354,24.641758,4.890179,-0.0035490296,0.1158558,0.8668109,True,True,0.50894886,0.43652588,1.043329123221327,0.89,1.525,0.08192,1.0,70.25,0.0,0.0,0.6248168273542315,0.35875157879200226,0.0,0.19845089786207623
124,Ba5Nb2Ta2O15,Ib,Ba,True,False,34.2,31.508905,1.3332613,23.014235,8.334325,-0.002305474,0.16265166,0.8694517,True,True,0.522396,0.44805953,1.043329123221327,0.89,1.55,0.08192,1.0,69.67,0.0,0.0,0.7573274750562365,0.43050189455040266,0.0,0.36213782469849637
125,Ba5Nb3TaO15,Ib,Ba,True,False,37.2,35.598946,1.9266865,21.57411,13.787046,-0.0013715185,0.2391598,0.87211543,True,True,0.5361972,0.4598968,1.043329123221327,0.89,1.5750000000000002,0.08192,1.0,69.09,0.0,0.0,0.5977414315022147,0.5022522103088031,0.0,0.6390551452643932
126,Ba5Nb4O15,Ib,Ba,True,False,42.0,42.427025,1.8615556,20.290783,21.761534,-0.00083164254,0.37554064,0.8747942,True,True,0.55032563,0.47201478,1.043329123221327,0.89,1.6,0.08192,1.0,68.50999999999999,0.0,0.0,-0.0,0.5740025260672036,0.0,1.0724836986330197
127,Sr5Nb2Ta2O15,II,Sr,False,True,34.3,40.494614,1.3497869,25.723738,14.627942,-0.0015766401,0.14451034,0.78458506,True,True,0.17056593,0.14629455,0.9844035581224484,0.95,1.55,0.08192,1.0,64.67,0.0,0.0,0.8086717106532696,0.4429816011551017,0.0,0.568655379711922
128,Sr5Nb3TaO15,II,Sr,False,True,38.2,42.987133,1.5107396,23.815638,18.987398,-0.0012370633,0.1853362,0.7779826,True,True,0.14804022,0.12697423,0.9844035581224484,0.95,1.5750000000000002,0.08192,1.0,64.09,0.0,0.0,0.656057668721943,0.5168118680142852,0.0,0.7972659812850699
129,Li0.774Zr0.057NbO3,III,Other,True,False,30.97,31.604961,1.229562,11.842252,19.489216,-0.00039423193,0.2738881,0.5,True,False,1.7213045,1.0,0.8508881706081359,0.98,1.5854399243140969,0.08357815020305438,1.0,9.278469999999999,1.0,0.0,0.1788184630775815,0.5105329023648816,0.0,1.6457356252847852
130,Li0.774Zr0.057NbO3,III,Other,True,False,38.66,31.604961,1.229562,11.842252,19.489216,-0.00039423193,0.2738881,0.5,True,False,1.7213045,1.0,0.8508881706081359,0.98,1.5854399243140969,0.08357815020305438,1.0,9.278469999999999,1.0,0.0,0.1788184630775815,0.5105329023648816,0.0,1.6457356252847852
131,Li0.774Zr0.057NbO3,III,Other,True,False,27.75,30.755304,1.219976,11.842252,18.631691,-0.0003936585,0.28175452,0.5,True,False,1.7213045,1.0,0.8508881706081359,0.98,1.5854399243140969,0.08357815020305438,1.0,9.278469999999999,1.0,0.0,0.01788184630775815,0.5105329023648816,0.0,1.5733233003317275
132,Li0.774Zr0.057NbO3,III,Other,True,False,33.01,31.604961,1.229562,11.842252,19.489216,-0.00039423193,0.2738881,0.5,True,False,1.7213045,1.0,0.8508881706081359,0.98,1.5854399243140969,0.08357815020305438,1.0,9.278469999999999,1.0,0.0,0.1788184630775815,0.5105329023648816,0.0,1.6457356252847852
133,Ba6Nb4ZrO18,Ib,Ba,True,False,32.4,34.559544,1.7355293,20.063452,14.291471,-0.0017755358,0.20639591,0.85221463,True,True,0.43842605,0.3760384,1.0352098304336126,0.89,1.5460000000000003,0.08842643923240938,1.0,83.03,0.0,0.0,0.6023362505552261,0.5788741017398324,0.0,0.7123136636706384
134,Ba6Ta4TiO18,Ib,Ba,True,False,29.3,33.301033,0.80236197,27.882917,5.307248,-0.010418686,0.12128524,0.8662883,True,True,0.5063136,0.43426564,1.0469215009205646,0.89,1.5080000000000002,0.08367312951366797,1.0,85.03,0.0,0.0,0.5745361159142157,0.41935453959495167,0.0,0.19034048697272243
135,Ba5SrNb4TiO18,Ib,Ba,True,False,50.8,49.837082,1.7066473,22.405773,26.97784,-0.0010522183,0.45451468,0.8568579,True,True,0.46020326,0.39471674,1.0370667581101274,0.9,1.5880000000000003,0.08367312951366797,1.0,81.71000000000001,0.0,0.0,0.5374692697262018,0.6547946044851133,0.0,1.2040575435625454
